Repository: sammy-poppen/alloy-matcher

File: db 2/props_src.txt
# Typical mechanical properties (room temperature) used for the alternatives search.
# Values are typical published figures (ASM Handbook tables, AMS/MMPDS typicals, producer datasheets),
# compiled for screening — NOT specification minimums, and not individually re-verified.
#
# Fixed condition:  id | condition | UTS MPa | YS MPa | Elong % | HB | cost | avail | source
# Tempering curve:  id | condition | curve T:UTS/YS/El/HB, T:... | cost | avail | source
#   (curve points are tempering temperatures in °C after quenching; the search interpolates between them)
# cost  = relative cost index per kg, AISI 4140 bar = 1.00 (rough estimate)
# avail = stock     – US-standard grade commonly stocked by US metals distributors
#         specialty – US-standard grade sold by US specialty / aerospace distributors (may need mill order)
#         import    – foreign-standard grade; used as a TARGET only, never offered as an alternative
# Proxy lines (@proxy FOREIGN_ID US_ID) let a foreign identified grade borrow a close US equivalent's data as its target.

# ---------- Quenched & tempered carbon / alloy steels (ASM typical, 1 h temper) ----------
1040|Oil quenched & tempered|curve 205:896/662/16/262, 315:889/648/18/255, 425:862/634/21/248, 540:758/551/26/223, 650:669/434/30/201|0.80|stock|ASM Handbook typical (OQ)
1060|Oil quenched & tempered|curve 205:1103/779/13/321, 315:1103/779/13/321, 425:1076/765/14/311, 540:965/669/17/277, 650:800/524/23/229|0.85|stock|ASM Handbook typical (OQ)
1080|Oil quenched & tempered|curve 205:1310/979/12/388, 315:1303/979/12/388, 425:1289/951/13/375, 540:1131/807/16/321, 650:889/600/21/255|0.90|stock|ASM Handbook typical (OQ)
1137|Water quenched & tempered|curve 205:1496/1165/5/415, 315:1372/1124/9/375, 425:1103/986/14/311, 540:827/710/19/262, 650:669/524/25/197|0.85|stock|ASM Handbook typical (WQ)
1141|Oil quenched & tempered|curve 205:1634/1213/6/461, 315:1462/1282/9/415, 425:1165/1034/12/331, 540:896/765/18/262, 650:710/593/23/217|0.85|stock|ASM Handbook typical (OQ)
1144|Oil quenched & tempered|curve 205:876/627/17/277, 315:869/621/17/262, 425:848/607/18/248, 540:807/600/20/235, 650:724/538/22/217|0.90|stock|ASM Handbook typical (OQ)
4130|Water quenched & tempered|curve 205:1627/1462/10/467, 315:1496/1379/11/435, 425:1282/1193/13/380, 540:1040/979/18/302, 650:814/703/22/245|1.05|stock|ASM Handbook typical (WQ 855 °C)
4140|Oil quenched & tempered|curve 205:1772/1641/8/510, 315:1551/1434/9/445, 425:1250/1140/13/370, 540:1075/986/15/311, 650:758/655/21/230|1.00|stock|ASM Handbook typical (OQ 845 °C)
4150|Oil quenched & tempered|curve 205:1931/1724/10/530, 315:1765/1593/10/495, 425:1517/1379/12/440, 540:1207/1103/15/370, 650:958/841/19/290|1.10|stock|ASM Handbook typical (OQ)
4340|Oil quenched & tempered|curve 205:1875/1675/10/520, 315:1724/1586/10/486, 425:1469/1365/10/430, 540:1207/1145/14/352, 650:965/855/19/280|1.50|stock|ASM Handbook typical (OQ)
5140|Oil quenched & tempered|curve 205:1793/1641/9/490, 315:1585/1427/10/440, 425:1275/1158/13/375, 540:965/834/18/280, 650:758/655/26/235|0.95|specialty|ASM Handbook typical (OQ)
5150|Oil quenched & tempered|curve 205:1944/1731/5/525, 315:1731/1586/6/475, 425:1434/1324/9/440, 540:1144/1034/15/340, 650:806/731/20/245|1.00|specialty|ASM Handbook typical (OQ)
5160|Oil quenched & tempered|curve 205:2220/1793/4/627, 315:1999/1793/9/555, 425:1585/1448/10/461, 540:1207/1089/12/341, 650:931/807/20/269|0.95|stock|ASM Handbook typical (OQ)
6150|Oil quenched & tempered|curve 205:1931/1689/8/538, 315:1724/1572/8/483, 425:1434/1331/9/420, 540:1158/1069/13/338, 650:945/841/17/282|1.20|specialty|ASM Handbook typical (OQ)
8630|Water quenched & tempered|curve 205:1641/1503/9/465, 315:1482/1392/10/430, 425:1276/1172/13/375, 540:1034/896/17/310, 650:793/689/23/240|1.10|specialty|ASM Handbook typical (WQ)
8640|Oil quenched & tempered|curve 205:1862/1669/10/505, 315:1641/1503/10/460, 425:1365/1248/12/400, 540:1053/924/17/315, 650:834/703/22/250|1.15|specialty|ASM Handbook typical (OQ)
8740|Oil quenched & tempered|curve 205:1999/1655/10/578, 315:1717/1551/11/495, 425:1434/1358/13/415, 540:1207/1138/15/363, 650:986/903/20/302|1.20|specialty|ASM Handbook typical (OQ)
9255|Oil quenched & tempered|curve 205:2103/2048/1/601, 315:1937/1793/4/578, 425:1606/1489/8/477, 540:1255/1103/15/352, 650:993/814/20/285|1.00|specialty|ASM Handbook typical (OQ)
# ---------- High-strength / aerospace steels (single typical condition) ----------
4330V|Q&T to 150 ksi class (typical)|1034|931|18|311|2.50|specialty|Producer typical
300M|Q&T, tempered ~300 °C (280 ksi class)|1965|1655|9|540|4.00|specialty|AMS 6419 typical
D6AC|Q&T (220 ksi class)|1585|1450|12|460|4.00|specialty|AMS 6431 typical
HP9-4-30|Q&T (220 ksi class)|1550|1380|16|440|15.00|specialty|Producer typical
AerMet100|Solution treated + aged 482 °C|1965|1724|14|540|20.00|specialty|Producer typical
Mar250|Aged 480 °C|1800|1725|10|480|10.00|specialty|AMS 6512 typical
Mar300|Aged 480 °C|2050|2000|8|520|11.00|specialty|AMS 6514 typical
N135M|Q&T, tempered 650 °C (core)|965|758|18|285|1.60|specialty|Producer typical
H11|Hardened & tempered to ~45 HRC (aircraft structural)|1517|1310|10|421|3.00|specialty|Producer typical
# ---------- Stainless steels ----------
304|Annealed|586|290|55|170|2.50|stock|ASM typical
316|Annealed|579|290|50|170|3.20|stock|ASM typical
2205|Annealed|760|515|30|240|4.00|stock|Producer typical
2507|Annealed|850|600|28|270|5.50|specialty|Producer typical
XM19|Annealed (Nitronic 50)|827|414|45|210|6.00|specialty|Producer typical
410|Hardened, tempered 315 °C|1310|1000|15|380|2.00|stock|ASM typical
410|Hardened, tempered 595 °C|793|586|20|240|2.00|stock|ASM typical
420|Hardened, tempered 205 °C|1720|1480|8|500|2.50|stock|ASM typical
431|Hardened, tempered 260 °C|1360|1030|16|400|3.00|specialty|ASM typical
431|Hardened, tempered 595 °C|862|655|20|260|3.00|specialty|ASM typical
440C|Hardened, tempered 315 °C|1970|1900|2|555|3.50|stock|ASM typical
17-4PH|Condition H900|1379|1241|10|420|4.00|stock|ASTM A564 typical
17-4PH|Condition H1025|1069|1000|12|331|4.00|stock|ASTM A564 typical
17-4PH|Condition H1075|1000|862|13|311|4.00|stock|ASTM A564 typical
17-4PH|Condition H1150|931|724|16|277|4.00|stock|ASTM A564 typical
15-5PH|Condition H1025|1069|1000|14|331|5.00|specialty|AMS 5659 typical
15-5PH|Condition H900|1379|1241|11|420|5.00|specialty|AMS 5659 typical
13-8Mo|Condition H1000|1517|1413|10|444|9.00|specialty|AMS 5629 typical
13-8Mo|Condition H1050|1310|1207|12|400|9.00|specialty|AMS 5629 typical
C465|Condition H950|1758|1620|11|480|12.00|specialty|Producer typical
A286|Solution treated + aged|1069|758|24|300|8.00|specialty|AMS 5737 typical
# ---------- Nickel and cobalt alloys ----------
In718|Solution treated + aged (AMS 5662/5663)|1380|1170|21|400|25.00|specialty|Producer typical
In625|Annealed|930|460|50|200|22.00|specialty|Producer typical
InX750|Solution treated + aged|1270|850|24|330|25.00|specialty|Producer typical
In600|Annealed|655|310|40|150|18.00|specialty|Producer typical
MonelK500|Cold drawn + aged|1100|790|20|300|18.00|specialty|Producer typical
Monel400|Annealed|550|240|45|130|14.00|specialty|Producer typical
Waspaloy|Solution treated + aged|1280|795|25|360|30.00|specialty|Producer typical
HastC276|Annealed|790|355|60|194|25.00|specialty|Producer typical
MP35N|Work-hardened + aged|2000|1900|9|520|40.00|specialty|Producer typical
L605|Annealed|1015|485|55|250|35.00|specialty|Producer typical
# ---------- Titanium ----------
TiGr2|Annealed|485|345|24|200|15.00|stock|ASTM B348 typical
TiGr4|Annealed|662|586|20|265|17.00|specialty|ASTM B348 typical
TiGr5|Annealed|950|880|14|334|20.00|stock|AMS 4928 typical
TiGr5|Solution treated + aged|1170|1100|10|379|21.00|specialty|AMS 4965 typical
TiGr9|Annealed|690|586|15|256|22.00|specialty|ASTM B348 typical
Ti6242|Duplex annealed|1000|930|15|330|30.00|specialty|AMS 4919 typical
Ti1023|Solution treated + aged|1240|1170|8|380|35.00|specialty|AMS 4984 typical
Ti5553|Solution treated + aged|1300|1220|7|390|35.00|specialty|Producer typical
TiBetaC|Solution treated + aged|1240|1170|12|380|35.00|specialty|AMS 4957 typical
# ---------- Aluminum (wrought, cast) ----------
AA1100|H14|125|115|9|32|3.00|stock|Aluminum Association typical
AA3003|H14|150|145|8|40|3.00|stock|Aluminum Association typical
AA5052|H32|228|193|12|60|3.20|stock|Aluminum Association typical
AA5083|H116|317|228|16|75|3.50|stock|Aluminum Association typical
AA5086|H116|290|207|12|72|3.50|specialty|Aluminum Association typical
AA6061|T6|310|276|12|95|3.00|stock|Aluminum Association typical
AA6061|T4|241|145|22|65|3.00|stock|Aluminum Association typical
AA6063|T6|241|214|12|73|3.00|stock|Aluminum Association typical
AA6082|T6|310|260|10|95|3.20|specialty|Aluminum Association typical
AA2011|T3|379|296|15|95|4.00|stock|Aluminum Association typical
AA2014|T6|483|414|13|135|4.50|specialty|Aluminum Association typical
AA2017|T4|427|276|22|105|4.50|specialty|Aluminum Association typical
AA2024|T3|483|345|18|120|4.50|stock|Aluminum Association typical
AA2024|T351|469|324|19|120|4.50|stock|Aluminum Association typical
AA2219|T87|476|393|10|130|6.00|specialty|Aluminum Association typical
AA2618|T61|440|370|10|115|6.00|specialty|Aluminum Association typical
AA7005|T53|393|345|15|110|5.00|specialty|Producer typical
AA7050|T7451|524|469|11|140|6.00|specialty|Aluminum Association typical
AA7075|T6|572|503|11|150|5.00|stock|Aluminum Association typical
AA7075|T73 / T7351|505|435|13|135|5.00|stock|Aluminum Association typical
AA7175|T74|524|455|11|145|6.50|specialty|Producer typical
AA7475|T7351|490|414|12|135|7.00|specialty|Producer typical
AA7178|T6|607|538|10|160|6.50|specialty|Aluminum Association typical
AA356.0|T6 (sand cast)|228|165|4|70|3.50|specialty|Aluminum Association typical
AAA356.0|T6 (permanent mold)|262|186|5|80|3.80|specialty|Aluminum Association typical
AAA357.0|T6|345|276|5|100|4.50|specialty|Aluminum Association typical
AA380.0|As die cast (F)|324|159|4|80|3.00|specialty|Aluminum Association typical
AA535.0|As cast (F)|275|140|13|70|4.00|specialty|Aluminum Association typical
AA201.0|T7|469|414|6|130|7.00|specialty|Aluminum Association typical
# ---------- Magnesium ----------
AZ31B|H24|290|221|15|73|6.00|specialty|ASTM B90 typical
AZ80A|T5|380|275|7|82|7.00|specialty|Producer typical
ZK60A|T5|365|305|11|88|8.00|specialty|Producer typical
AZ91D|As die cast (F)|230|160|3|63|5.00|specialty|Producer typical
WE43|T6 (cast)|250|165|2|85|15.00|specialty|Producer typical
# ---------- Copper alloys ----------
C17200|TF00 (solution treated + aged)|1200|1030|6|360|20.00|stock|Producer typical
C17200|TH04 (hard + aged)|1310|1140|3|380|20.00|stock|Producer typical
C63000|HR50 rod|760|415|15|195|9.00|stock|CDA typical
C95400|As cast|586|241|18|170|7.00|stock|CDA typical
C95400|TQ50 (heat treated)|760|415|10|190|7.50|specialty|CDA typical
C95500|As cast|703|303|12|192|8.00|stock|CDA typical
C95500|TQ50 (heat treated)|862|586|10|230|8.50|specialty|CDA typical
C93200|As cast|241|124|20|65|7.00|stock|CDA typical
C36000|H02 half-hard rod|400|310|25|110|5.00|stock|CDA typical
C26000|H02 half hard|427|359|25|125|5.00|stock|CDA typical
C51000|H04 hard|552|517|10|160|7.00|stock|CDA typical
# ---------- Zinc ----------
Zamak3|As die cast|283|221|10|82|2.50|specialty|ASTM B86 / NADCA typical
Zamak5|As die cast|331|228|7|91|2.60|specialty|ASTM B86 / NADCA typical
ZA27|As die cast|421|371|3|119|2.80|specialty|ASTM B86 / NADCA typical
# ---------- Additional records ----------
303|Annealed|620|240|50|160|3.00|stock|ASM typical
304L|Annealed|564|210|58|150|2.60|stock|ASM typical
316L|Annealed|558|290|50|150|3.30|stock|ASM typical
321|Annealed|621|241|60|160|3.50|stock|ASM typical
347|Annealed|655|276|45|160|4.00|specialty|ASM typical
410|Annealed|517|276|30|155|2.00|stock|ASM typical
416|Annealed|517|276|30|155|2.20|stock|ASM typical
430|Annealed|517|310|30|155|2.00|stock|ASM typical
2304|Annealed|700|450|30|230|3.50|specialty|Producer typical
S21800|Annealed (Nitronic 60)|703|414|64|205|6.00|specialty|Producer typical
17-7PH|Condition TH1050|1379|1276|9|400|5.00|specialty|Producer typical
17-7PH|Condition RH950|1586|1448|6|450|5.00|specialty|Producer typical
15-5PH|Condition H1150|1000|862|16|300|5.00|specialty|AMS 5659 typical
C450|Condition H900|1365|1290|14|420|7.00|specialty|Producer typical
CA6NM|Normalized + tempered (cast)|795|620|15|250|4.00|specialty|ASTM A743 typical
CF8M|As cast, solution annealed|485|205|30|160|3.50|specialty|ASTM A743 typical
In825|Annealed|690|310|45|150|16.00|specialty|Producer typical
In800|Annealed|600|295|45|140|12.00|specialty|Producer typical
HastX|Annealed|785|360|43|190|25.00|specialty|Producer typical
Nim80A|Solution treated + aged|1250|780|30|300|22.00|specialty|Producer typical
Rene41|Solution treated + aged|1420|1060|14|380|35.00|specialty|Producer typical
Haynes230|Annealed|860|390|48|210|30.00|specialty|Producer typical
Haynes282|Solution treated + aged|1150|720|30|330|32.00|specialty|Producer typical
In617|Annealed|755|350|58|170|30.00|specialty|Producer typical
Haynes188|Annealed|945|460|53|240|35.00|specialty|Producer typical
F75|As cast|655|450|8|300|30.00|specialty|ASTM F75 typical
TiGr1|Annealed|240|170|24|120|14.00|stock|ASTM B348 typical
TiGr3|Annealed|450|380|18|225|16.00|specialty|ASTM B348 typical
TiGr23|Annealed|860|795|15|320|24.00|stock|ASTM F136 typical
Ti5Al25Sn|Annealed|860|807|16|335|28.00|specialty|AMS 4926 typical
Ti6Al7Nb|Annealed|900|800|10|300|30.00|specialty|ASTM F1295 typical
Ti811|Duplex annealed|1000|930|15|330|30.00|specialty|AMS 4972 typical
AA6063|T5|186|145|12|60|3.00|stock|Aluminum Association typical
AA6351|T6|310|283|14|95|3.20|specialty|Aluminum Association typical
AA2014|T4|427|290|20|105|4.50|specialty|Aluminum Association typical
AA2024|T4|469|324|20|120|4.50|stock|Aluminum Association typical
AA5052|O|193|90|25|47|3.20|stock|Aluminum Association typical
AA5083|O|290|145|22|70|3.50|specialty|Aluminum Association typical
AA2011|T8|407|310|12|100|4.00|stock|Aluminum Association typical
C70600|Annealed|303|110|42|65|9.00|specialty|CDA typical
C71500|Annealed|380|140|45|80|12.00|specialty|CDA typical
C61400|Annealed (O60)|524|228|40|130|8.00|specialty|CDA typical
C51000|Annealed|340|130|58|80|7.00|stock|CDA typical
C17500|TF00 (solution treated + aged)|760|655|12|220|18.00|specialty|Producer typical
AM60B|As die cast (F)|220|130|6|62|5.00|specialty|Producer typical
AM50A|As die cast (F)|210|125|10|57|5.00|specialty|Producer typical
ZE41A|T5 (cast)|205|140|4|62|12.00|specialty|Producer typical
AZ61A|As extruded (F)|310|230|16|60|6.50|specialty|Producer typical
Zamak2|As die cast|359|283|7|100|2.70|specialty|ASTM B86 / NADCA typical
ZA8|As die cast|374|290|8|103|2.70|specialty|ASTM B86 / NADCA typical
ZA12|As die cast|400|320|5|100|2.75|specialty|ASTM B86 / NADCA typical
# ---------- Foreign grades: targets only ----------
31CrMo12|Q&T (typical)|1130|940|11|340|0|import|MakeItFrom EN 1.8515
30NCD16|Q&T, tempered 625 °C (HB est. from UTS)|1000|900|19|295|0|import|Aubert & Duval FDMA / AIR 9160 typical
@proxy 42CrMo4 4140
@proxy GB-42CrMo 4140
@proxy SCM440 4140
@proxy 708M40 4140
@proxy 4142 4140
@proxy 4137 4140
@proxy B7 4140
@proxy 25CrMo4 4130
@proxy SCM430 4130
@proxy 25CD4 4130
@proxy 817M40 4340
@proxy SNCM439 4340
@proxy 40KhN2MA 4340
@proxy E4340 4340
@proxy 41Cr4 5140
@proxy SCr440 5140
@proxy 40Kh 5140
@proxy 51CrV4 6150
@proxy 55Cr3 5160

File: db 2/src_02_alloy_us.txt
# SAE/AISI alloy steels — SAE J404 / ASTM A29 (heat analysis)
@family Alloy steel
@base Fe
@defaults Si .15-.35; P -.035; S -.040
1330|AISI 1330|SAE J404 · UNS G13300||US|Mn steel|C .28-.33; Mn 1.60-1.90
1335|AISI 1335|SAE J404 · UNS G13350||US|Mn steel|C .33-.38; Mn 1.60-1.90
1340|AISI 1340|SAE J404 · UNS G13400||US|Mn steel|C .38-.43; Mn 1.60-1.90
1345|AISI 1345|SAE J404 · UNS G13450||US|Mn steel|C .43-.48; Mn 1.60-1.90
4023|AISI 4023|SAE J404 · UNS G40230||US|Mo carburizing|C .20-.25; Mn .70-.90; Mo .20-.30
4024|AISI 4024|SAE J404 · UNS G40240||US|Mo carburizing|C .20-.25; Mn .70-.90; Mo .20-.30; S .035-.050
4027|AISI 4027|SAE J404 · UNS G40270||US|Mo steel|C .25-.30; Mn .70-.90; Mo .20-.30
4037|AISI 4037|SAE J404 · UNS G40370||US|Mo steel|C .35-.40; Mn .70-.90; Mo .20-.30
4047|AISI 4047|SAE J404 · UNS G40470||US|Mo steel|C .45-.50; Mn .70-.90; Mo .20-.30
4118|AISI 4118|SAE J404 · UNS G41180||US|Cr-Mo carburizing|C .18-.23; Mn .70-.90; Cr .40-.60; Mo .08-.15
4120|AISI 4120|SAE J404 · UNS G41200||US|Cr-Mo carburizing|C .18-.23; Mn .90-1.20; Cr .40-.60; Mo .13-.20
4121|AISI 4121|SAE J404 · UNS G41210||US|Cr-Mo carburizing|C .18-.23; Mn .75-1.00; Cr .45-.65; Mo .20-.30
4130|AISI 4130|SAE J404 / ASTM A29 · UNS G41300|≈ 25CrMo4, SCM430, 25CD4|US|Q&T structural, aircraft tube|C .28-.33; Mn .40-.60; Cr .80-1.10; Mo .15-.25
4135|AISI 4135|SAE J404 · UNS G41350||US|Q&T|C .33-.38; Mn .70-.90; Cr .80-1.10; Mo .15-.25
4137|AISI 4137|SAE J404 · UNS G41370||US|Q&T|C .35-.40; Mn .70-.90; Cr .80-1.10; Mo .15-.25
4140|AISI 4140|SAE J404 / ASTM A29 · UNS G41400|≈ 42CrMo4, SCM440|US|Q&T general purpose|C .38-.43; Mn .75-1.00; Cr .80-1.10; Mo .15-.25
4142|AISI 4142|SAE J404 · UNS G41420||US|Q&T|C .40-.45; Mn .75-1.00; Cr .80-1.10; Mo .15-.25
4145|AISI 4145|SAE J404 · UNS G41450||US|Q&T|C .43-.48; Mn .75-1.00; Cr .80-1.10; Mo .15-.25
4147|AISI 4147|SAE J404 · UNS G41470||US|Q&T|C .45-.50; Mn .75-1.00; Cr .80-1.10; Mo .15-.25
4150|AISI 4150|SAE J404 · UNS G41500||US|Q&T|C .48-.53; Mn .75-1.00; Cr .80-1.10; Mo .15-.25
4161|AISI 4161|SAE J404 · UNS G41610||US|Spring/Q&T|C .56-.64; Mn .75-1.00; Cr .70-.90; Mo .25-.35
4320|AISI 4320|SAE J404 · UNS G43200||US|Ni-Cr-Mo carburizing|C .17-.22; Mn .45-.65; Ni 1.65-2.00; Cr .40-.60; Mo .20-.30
4340|AISI 4340|SAE J404 / ASTM A29 · UNS G43400|≈ 817M40/EN24 (approx.), SNCM439|US|High-strength Q&T|C .38-.43; Mn .60-.80; Ni 1.65-2.00; Cr .70-.90; Mo .20-.30
E4340|AISI E4340 (aircraft quality)|AMS 6414/6415 · UNS G43406||US|Aircraft-quality 4340|C .38-.43; Mn .65-.85; Ni 1.65-2.00; Cr .70-.90; Mo .20-.30; P -.025; S -.025
4419|AISI 4419|SAE J404 · UNS G44190||US|Mo carburizing|C .18-.23; Mn .45-.65; Mo .45-.60
4422|AISI 4422|SAE J404 · UNS G44220||US|Mo carburizing|C .20-.25; Mn .70-.90; Mo .35-.45
4427|AISI 4427|SAE J404 · UNS G44270||US|Mo steel|C .24-.29; Mn .70-.90; Mo .35-.45
4615|AISI 4615|SAE J404 · UNS G46150||US|Ni-Mo carburizing|C .13-.18; Mn .45-.65; Ni 1.65-2.00; Mo .20-.30
4620|AISI 4620|SAE J404 · UNS G46200||US|Ni-Mo carburizing|C .17-.22; Mn .45-.65; Ni 1.65-2.00; Mo .20-.30
4621|AISI 4621|SAE J404 · UNS G46210||US|Ni-Mo carburizing|C .18-.23; Mn .70-.90; Ni 1.65-2.00; Mo .20-.30
4626|AISI 4626|SAE J404 · UNS G46260||US|Ni-Mo|C .24-.29; Mn .45-.65; Ni .70-1.00; Mo .15-.25
4718|AISI 4718|SAE J404 · UNS G47180||US|Ni-Cr-Mo carburizing|C .16-.21; Mn .70-.90; Ni .90-1.20; Cr .35-.55; Mo .30-.40
4720|AISI 4720|SAE J404 · UNS G47200||US|Ni-Cr-Mo carburizing|C .17-.22; Mn .50-.70; Ni .90-1.20; Cr .35-.55; Mo .15-.25
4815|AISI 4815|SAE J404 · UNS G48150||US|3.5% Ni-Mo carburizing|C .13-.18; Mn .40-.60; Ni 3.25-3.75; Mo .20-.30
4817|AISI 4817|SAE J404 · UNS G48170||US|3.5% Ni-Mo carburizing|C .15-.20; Mn .40-.60; Ni 3.25-3.75; Mo .20-.30
4820|AISI 4820|SAE J404 · UNS G48200||US|3.5% Ni-Mo carburizing|C .18-.23; Mn .50-.70; Ni 3.25-3.75; Mo .20-.30
5015|AISI 5015|SAE J404 · UNS G50150||US|Cr steel|C .12-.17; Mn .30-.50; Cr .30-.50
5046|AISI 5046|SAE J404 · UNS G50460||US|Cr steel|C .43-.48; Mn .75-1.00; Cr .20-.35
5120|AISI 5120|SAE J404 · UNS G51200||US|Cr carburizing|C .17-.22; Mn .70-.90; Cr .70-.90
5130|AISI 5130|SAE J404 · UNS G51300||US|Cr steel|C .28-.33; Mn .70-.90; Cr .80-1.10
5132|AISI 5132|SAE J404 · UNS G51320||US|Cr steel|C .30-.35; Mn .60-.80; Cr .75-1.00
5135|AISI 5135|SAE J404 · UNS G51350||US|Cr steel|C .33-.38; Mn .60-.80; Cr .80-1.05
5140|AISI 5140|SAE J404 · UNS G51400|≈ 41Cr4, SCr440|US|Cr steel|C .38-.43; Mn .70-.90; Cr .70-.90
5145|AISI 5145|SAE J404 · UNS G51450||US|Cr steel|C .43-.48; Mn .70-.90; Cr .70-.90
5147|AISI 5147|SAE J404 · UNS G51470||US|Cr steel|C .46-.51; Mn .70-.95; Cr .85-1.15
5150|AISI 5150|SAE J404 · UNS G51500||US|Cr steel|C .48-.53; Mn .70-.90; Cr .70-.90
5155|AISI 5155|SAE J404 · UNS G51550||US|Cr spring steel|C .51-.59; Mn .70-.90; Cr .70-.90
5160|AISI 5160|SAE J404 · UNS G51600||US|Cr spring steel|C .56-.64; Mn .75-1.00; Cr .70-.90
50100|AISI 50100|SAE J404 · UNS G50986||US|Bearing steel|C .98-1.10; Mn .25-.45; Cr .40-.60; P -.025; S -.025
51100|AISI 51100|SAE J404 · UNS G51986||US|Bearing steel|C .98-1.10; Mn .25-.45; Cr .90-1.15; P -.025; S -.025
52100|AISI 52100|ASTM A295 · UNS G52986|≈ 100Cr6, SUJ2, GCr15, ShKh15|US|Bearing steel|C .98-1.10; Mn .25-.45; Cr 1.30-1.60; P -.025; S -.025
6118|AISI 6118|SAE J404 · UNS G61180||US|Cr-V carburizing|C .16-.21; Mn .50-.70; Cr .50-.70; V .10-.15
6150|AISI 6150|SAE J404 · UNS G61500|≈ 51CrV4|US|Cr-V springs|C .48-.53; Mn .70-.90; Cr .80-1.10; V .15-
8615|AISI 8615|SAE J404 · UNS G86150||US|Ni-Cr-Mo carburizing|C .13-.18; Mn .70-.90; Ni .40-.70; Cr .40-.60; Mo .15-.25
8617|AISI 8617|SAE J404 · UNS G86170||US|Ni-Cr-Mo carburizing|C .15-.20; Mn .70-.90; Ni .40-.70; Cr .40-.60; Mo .15-.25
8620|AISI 8620|SAE J404 · UNS G86200|≈ 20NiCrMo2-2, SNCM220|US|Ni-Cr-Mo carburizing gears|C .18-.23; Mn .70-.90; Ni .40-.70; Cr .40-.60; Mo .15-.25
8622|AISI 8622|SAE J404 · UNS G86220||US|Ni-Cr-Mo carburizing|C .20-.25; Mn .70-.90; Ni .40-.70; Cr .40-.60; Mo .15-.25
8625|AISI 8625|SAE J404 · UNS G86250||US|Ni-Cr-Mo|C .23-.28; Mn .70-.90; Ni .40-.70; Cr .40-.60; Mo .15-.25
8627|AISI 8627|SAE J404 · UNS G86270||US|Ni-Cr-Mo|C .25-.30; Mn .70-.90; Ni .40-.70; Cr .40-.60; Mo .15-.25
8630|AISI 8630|SAE J404 · UNS G86300||US|Ni-Cr-Mo Q&T|C .28-.33; Mn .70-.90; Ni .40-.70; Cr .40-.60; Mo .15-.25
8637|AISI 8637|SAE J404 · UNS G86370||US|Ni-Cr-Mo Q&T|C .35-.40; Mn .75-1.00; Ni .40-.70; Cr .40-.60; Mo .15-.25
8640|AISI 8640|SAE J404 · UNS G86400||US|Ni-Cr-Mo Q&T|C .38-.43; Mn .75-1.00; Ni .40-.70; Cr .40-.60; Mo .15-.25
8642|AISI 8642|SAE J404 · UNS G86420||US|Ni-Cr-Mo Q&T|C .40-.45; Mn .75-1.00; Ni .40-.70; Cr .40-.60; Mo .15-.25
8645|AISI 8645|SAE J404 · UNS G86450||US|Ni-Cr-Mo Q&T|C .43-.48; Mn .75-1.00; Ni .40-.70; Cr .40-.60; Mo .15-.25
8655|AISI 8655|SAE J404 · UNS G86550||US|Ni-Cr-Mo|C .51-.59; Mn .75-1.00; Ni .40-.70; Cr .40-.60; Mo .15-.25
8660|AISI 8660|SAE J404 · UNS G86600||US|Ni-Cr-Mo springs|C .56-.64; Mn .75-1.00; Ni .40-.70; Cr .40-.60; Mo .15-.25
8720|AISI 8720|SAE J404 · UNS G87200||US|Ni-Cr-Mo carburizing|C .18-.23; Mn .70-.90; Ni .40-.70; Cr .40-.60; Mo .20-.30
8740|AISI 8740|SAE J404 · UNS G87400||US|Ni-Cr-Mo Q&T, fasteners|C .38-.43; Mn .75-1.00; Ni .40-.70; Cr .40-.60; Mo .20-.30
8822|AISI 8822|SAE J404 · UNS G88220||US|Ni-Cr-Mo carburizing|C .20-.25; Mn .75-1.00; Ni .40-.70; Cr .40-.60; Mo .30-.40
9254|AISI 9254|SAE J404 · UNS G92540||US|Si-Cr springs|C .51-.59; Mn .60-.80; Si 1.20-1.60; Cr .60-.80
9255|AISI 9255|SAE J404 · UNS G92550||US|Si springs|C .51-.59; Mn .70-.95; Si 1.80-2.20
9260|AISI 9260|SAE J404 · UNS G92600||US|Si springs|C .56-.64; Mn .75-1.00; Si 1.80-2.20
9310|AISI 9310|AMS 6265 · UNS G93106||US|Aircraft carburized gears|C .08-.13; Mn .45-.65; Ni 3.00-3.50; Cr 1.00-1.40; Mo .08-.15; P -.025; S -.025
94B17|AISI 94B17|SAE J404 · UNS G94171||US|Boron carburizing|C .15-.20; Mn .75-1.00; Ni .30-.60; Cr .30-.50; Mo .08-.15; B .0005-.003
94B30|AISI 94B30|SAE J404 · UNS G94301||US|Boron Q&T|C .28-.33; Mn .75-1.00; Ni .30-.60; Cr .30-.50; Mo .08-.15; B .0005-.003
# aerospace / high-strength / special
@conf typical
4330V|4330V (4330 mod)|AMS 6411 (typical)||US|Oil-tool / aerospace|C .28-.33; Mn .75-1.00; Ni 1.65-2.00; Cr .75-1.00; Mo .35-.50; V .05-.10
@conf published
300M|300M (4340 mod)|AMS 6419 · UNS K44220||US|Landing gear|C .40-.45; Mn .65-.90; Si 1.45-1.80; Ni 1.65-2.00; Cr .70-.95; Mo .30-.45; V .05-.10; P -.010; S -.010
D6AC|D6AC|AMS 6431 · UNS K24728||US|Rocket cases, aircraft structure|C .42-.48; Mn .60-.90; Si .15-.30; Ni .40-.70; Cr .90-1.20; Mo .90-1.10; V .05-.10; P -.015; S -.015
HP9-4-30|HP 9-4-30|AMS 6526||US|High-toughness aerospace|C .29-.34; Mn .10-.35; Si -.20; Ni 7.0-8.0; Co 4.25-4.75; Cr .90-1.10; Mo .90-1.10; V .06-.12; P -.010; S -.010
AerMet100|AerMet 100|AMS 6532 · UNS K92580||US|Landing gear, armor|C .21-.25; Mn -.10; Si -.10; Ni 11.0-12.0; Co 13.0-14.0; Cr 2.90-3.30; Mo 1.10-1.30; P -.008; S -.005
HY80|HY-80|MIL-S-16216 · UNS K31820||US|Naval hull plate|C -.18; Mn .10-.40; Si .15-.38; Ni 2.00-3.25; Cr 1.00-1.80; Mo .20-.60; P -.025; S -.025
HY100|HY-100|MIL-S-16216 · UNS K32045||US|Naval hull plate|C -.20; Mn .10-.40; Si .15-.38; Ni 2.25-3.50; Cr 1.00-1.80; Mo .20-.60; P -.025; S -.025
Mar250|Maraging 250 (C-250)|AMS 6512 · UNS K92890||US|Ultra-high-strength|C -.03; Mn -.10; Si -.10; Ni 17.0-19.0; Co 7.0-8.5; Mo 4.6-5.2; Ti .30-.50; Al .05-.15; P -.010; S -.010
Mar300|Maraging 300 (C-300)|AMS 6514 · UNS K93120||US|Ultra-high-strength|C -.03; Mn -.10; Si -.10; Ni 18.0-19.0; Co 8.5-9.5; Mo 4.6-5.2; Ti .50-.80; Al .05-.15; P -.010; S -.010
Mar350|Maraging 350 (C-350)|AMS 6515 · UNS K93160||US|Ultra-high-strength|C -.03; Mn -.10; Si -.10; Ni 17.5-18.5; Co 11.5-12.5; Mo 4.6-5.2; Ti 1.30-1.60; Al .05-.15; P -.010; S -.010
N135M|Nitralloy 135M|AMS 6470 · UNS K24065||US|Nitriding steel|C .38-.43; Mn .50-.70; Cr 1.40-1.80; Mo .30-.40; Al .95-1.30; P -.025; S -.025
NitrN|Nitralloy N|AMS 6475||US|Nitriding steel|C .20-.27; Mn .40-.70; Ni 3.25-3.75; Cr 1.00-1.25; Mo .20-.30; Al 1.10-1.40; P -.025; S -.025
B7|ASTM A193 B7|ASTM A193 / A320 L7||US|High-temp / low-temp bolting (4140/4142 type)|C .37-.49; Mn .65-1.10; Cr .75-1.20; Mo .15-.25
B16|ASTM A193 B16|ASTM A193||US|High-temp bolting (Cr-Mo-V)|C .36-.47; Mn .45-.70; Cr .80-1.15; Mo .50-.65; V .25-.35; Al -.015
# Cr-Mo pressure / heat-resistant
@defaults P -.040; S -.040
F11|ASTM A182 F11 Cl.2|1¼Cr-½Mo||US|Pressure forgings|C .10-.20; Mn .30-.80; Si .50-1.00; Cr 1.00-1.50; Mo .44-.65
F12|ASTM A182 F12 Cl.2|1Cr-½Mo||US|Pressure forgings|C .10-.20; Mn .30-.80; Si .10-.60; Cr .80-1.25; Mo .44-.65
F21|ASTM A182 F21|3Cr-1Mo||US|Pressure forgings|C .05-.15; Mn .30-.60; Si -.50; Cr 2.70-3.30; Mo .80-1.06
F22|ASTM A182 F22|2¼Cr-1Mo||US|Pressure forgings|C .05-.15; Mn .30-.60; Si -.50; Cr 2.00-2.50; Mo .87-1.13
F5|ASTM A182 F5|5Cr-½Mo||US|Pressure forgings|C -.15; Mn .30-.60; Si -.50; Ni -.50; Cr 4.0-6.0; Mo .44-.65; P -.030; S -.030
F9|ASTM A182 F9|9Cr-1Mo||US|Pressure forgings|C -.15; Mn .30-.60; Si .50-1.00; Cr 8.0-10.0; Mo .90-1.10; P -.030; S -.030
F91|ASTM A182 F91|9Cr-1Mo-V||US|Power-plant forgings|C .08-.12; Mn .30-.60; Si .20-.50; Ni -.40; Cr 8.0-9.5; Mo .85-1.05; V .18-.25; Nb .06-.10; N .03-.07; Al -.02; P -.020; S -.010

File: db 2/src_03_alloy_foreign.txt
# European alloy steels — EN 10083-3, 10084, 10085, 10089, 10250-3, 683-17
@family Alloy steel
@base Fe
@defaults Si -.40; P -.025; S -.035
16MnCr5|16MnCr5|EN 10084 · W.Nr. 1.7131||Foreign (EU)|Case-hardening|C .14-.19; Mn 1.00-1.30; Cr .80-1.10
20MnCr5|20MnCr5|EN 10084 · W.Nr. 1.7147||Foreign (EU)|Case-hardening gears|C .17-.22; Mn 1.10-1.40; Cr 1.00-1.30
20NiCrMo2-2|20NiCrMo2-2|EN 10084 · W.Nr. 1.6523|≈ 8620|Foreign (EU)|Case-hardening|C .17-.23; Mn .65-.95; Cr .35-.70; Mo .15-.25; Ni .40-.70
17CrNi6-6|17CrNi6-6|EN 10084 · W.Nr. 1.5918||Foreign (EU)|Case-hardening|C .14-.20; Mn .50-.90; Cr 1.40-1.70; Ni 1.40-1.70
18CrNiMo7-6|18CrNiMo7-6|EN 10084 · W.Nr. 1.6587||Foreign (EU)|Case-hardening heavy gears|C .15-.21; Mn .50-.90; Cr 1.50-1.80; Mo .25-.35; Ni 1.40-1.70
14NiCrMo13-4|14NiCrMo13-4|EN 10084 · W.Nr. 1.6657|≈ 16NCD13 (approx.)|Foreign (EU)|Case-hardening|C .11-.17; Mn .30-.60; Cr .80-1.10; Mo .20-.30; Ni 3.00-3.50
34Cr4|34Cr4|EN 10083-3 · W.Nr. 1.7033||Foreign (EU)|Q&T|C .30-.37; Mn .60-.90; Cr .90-1.20
37Cr4|37Cr4|EN 10083-3 · W.Nr. 1.7034||Foreign (EU)|Q&T|C .34-.41; Mn .60-.90; Cr .90-1.20
41Cr4|41Cr4|EN 10083-3 · W.Nr. 1.7035|≈ 5140|Foreign (EU)|Q&T|C .38-.45; Mn .60-.90; Cr .90-1.20
25CrMo4|25CrMo4|EN 10083-3 · W.Nr. 1.7218|≈ 4130|Foreign (EU)|Q&T|C .22-.29; Mn .60-.90; Cr .90-1.20; Mo .15-.30
34CrMo4|34CrMo4|EN 10083-3 · W.Nr. 1.7220|≈ 4135/4137|Foreign (EU)|Q&T|C .30-.37; Mn .60-.90; Cr .90-1.20; Mo .15-.30
42CrMo4|42CrMo4|EN 10083-3 · W.Nr. 1.7225|≈ 4140, 708M40|Foreign (EU)|Q&T|C .38-.45; Mn .60-.90; Cr .90-1.20; Mo .15-.30
50CrMo4|50CrMo4|EN 10083-3 · W.Nr. 1.7228|≈ 4150|Foreign (EU)|Q&T|C .46-.54; Mn .50-.80; Cr .90-1.20; Mo .15-.30
36CrNiMo4|36CrNiMo4|EN 10083-3 · W.Nr. 1.6511||Foreign (EU)|Q&T|C .32-.40; Mn .50-.80; Cr .90-1.20; Mo .15-.30; Ni .90-1.20
39NiCrMo3|39NiCrMo3|EN 10083-3 · W.Nr. 1.6510||Foreign (EU)|Q&T|C .35-.43; Mn .50-.80; Cr .60-1.00; Mo .15-.25; Ni .70-1.00
34CrNiMo6|34CrNiMo6|EN 10083-3 · W.Nr. 1.6582|≈ 4340 (approx.)|Foreign (EU)|Q&T heavy sections|C .30-.38; Mn .50-.80; Cr 1.30-1.70; Mo .15-.30; Ni 1.30-1.70
30CrNiMo8|30CrNiMo8|EN 10083-3 · W.Nr. 1.6580||Foreign (EU)|Q&T|C .26-.34; Mn .50-.80; Cr 1.80-2.20; Mo .30-.50; Ni 1.80-2.20
35NiCr6|35NiCr6|EN 10083-3 · W.Nr. 1.5815||Foreign (EU)|Q&T|C .30-.37; Mn .60-.90; Cr .80-1.10; Ni 1.20-1.60
30NiCrMo16-6|30NiCrMo16-6|EN 10083-3 · W.Nr. 1.6747||Foreign (EU)|Q&T heavy-duty shafts, gears|C .26-.33; Mn .50-.80; Cr 1.20-1.50; Mo .30-.60; Ni 3.30-4.30; S -.025
36NiCrMo16|36NiCrMo16|EN 10083 (old) · W.Nr. 1.6773||Foreign (EU)|Q&T|C .32-.39; Mn .30-.60; Cr 1.60-2.00; Mo .25-.45; Ni 3.60-4.10
51CrV4|51CrV4|EN 10083-3 / 10089 · W.Nr. 1.8159|≈ 6150|Foreign (EU)|Springs, Q&T|C .47-.55; Mn .70-1.10; Cr .90-1.20; V .10-.25
52CrMoV4|52CrMoV4|EN 10089 · W.Nr. 1.7701||Foreign (EU)|Springs|C .48-.56; Mn .70-1.10; Cr .90-1.20; Mo .15-.30; V .10-.20
55Cr3|55Cr3|EN 10089 · W.Nr. 1.7176|≈ 5155|Foreign (EU)|Springs|C .52-.59; Mn .70-1.00; Cr .70-1.00
54SiCr6|54SiCr6|EN 10089 · W.Nr. 1.7102||Foreign (EU)|Springs|C .51-.59; Si 1.20-1.60; Mn .50-.80; Cr .50-.80
56Si7|56Si7|EN 10089 · W.Nr. 1.5026||Foreign (EU)|Springs|C .52-.60; Si 1.60-2.00; Mn .60-.90
61SiCr7|61SiCr7|EN 10089 · W.Nr. 1.7108||Foreign (EU)|Springs|C .57-.65; Si 1.60-2.00; Mn .70-1.00; Cr .20-.45
20MnB5|20MnB5|EN 10083-3 · W.Nr. 1.5530||Foreign (EU)|Boron Q&T|C .17-.23; Mn 1.10-1.40; B .0008-.005
30MnB5|30MnB5|EN 10083-3 · W.Nr. 1.5531||Foreign (EU)|Boron Q&T|C .27-.33; Mn 1.15-1.45; B .0008-.005
38MnB5|38MnB5|EN 10083-3 · W.Nr. 1.5532||Foreign (EU)|Boron Q&T|C .36-.42; Mn 1.15-1.45; B .0008-.005
27MnCrB5-2|27MnCrB5-2|EN 10083-3 · W.Nr. 1.7182||Foreign (EU)|Boron Q&T|C .24-.30; Mn 1.10-1.40; Cr .30-.60; B .0008-.005
33MnCrB5-2|33MnCrB5-2|EN 10083-3 · W.Nr. 1.7185||Foreign (EU)|Boron Q&T|C .30-.36; Mn 1.20-1.50; Cr .30-.60; B .0008-.005
39MnCrB6-2|39MnCrB6-2|EN 10083-3 · W.Nr. 1.7189||Foreign (EU)|Boron Q&T|C .36-.42; Mn 1.40-1.70; Cr .30-.60; B .0008-.005
100Cr6|100Cr6|EN ISO 683-17 · W.Nr. 1.3505|≈ 52100|Foreign (EU)|Bearing steel|C .93-1.05; Si .15-.35; Mn .25-.45; Cr 1.35-1.60; Mo -.10; S -.015
# EN 10085 nitriding steels
31CrMo12|31CrMo12|EN 10085 · W.Nr. 1.8515|AFNOR/AIR 30CD12 · WL 1.8564 · Aubert & Duval GK3|Foreign (EU)|Nitriding / Q&T — gears, shafts, aerospace pins|C .28-.35; Mn .40-.70; Cr 2.80-3.30; Mo .30-.50; Ni -.30
31CrMoV9|31CrMoV9|EN 10085 · W.Nr. 1.8519||Foreign (EU)|Nitriding steel|C .27-.34; Mn .40-.70; Cr 2.30-2.70; Mo .15-.25; V .10-.20
33CrMoV12-9|33CrMoV12-9|EN 10085 · W.Nr. 1.8522||Foreign (EU)|Nitriding steel|C .29-.36; Mn .40-.70; Cr 2.80-3.30; Mo .70-1.00; V .15-.25
40CrMoV13-9|40CrMoV13-9 (40CDV12)|EN 10085 · W.Nr. 1.8523|897M39 / EN40C|Foreign (EU)|Nitriding steel|C .36-.43; Mn .40-.70; Cr 3.00-3.50; Mo .80-1.10; V .15-.25
24CrMo13-6|24CrMo13-6|EN 10085 · W.Nr. 1.8516||Foreign (EU)|Nitriding steel|C .20-.27; Mn .40-.70; Cr 3.00-3.50; Mo .50-.70
34CrAlMo5-10|34CrAlMo5-10|EN 10085 · W.Nr. 1.8507||Foreign (EU)|Nitriding steel|C .30-.37; Mn .40-.70; Cr 1.00-1.30; Mo .15-.25; Al .80-1.20
41CrAlMo7-10|41CrAlMo7-10|EN 10085 · W.Nr. 1.8509|≈ Nitralloy 135M|Foreign (EU)|Nitriding steel|C .38-.45; Mn .40-.70; Cr 1.50-1.80; Mo .20-.35; Al .80-1.20
34CrAlNi7-10|34CrAlNi7-10|EN 10085 · W.Nr. 1.8550||Foreign (EU)|Nitriding steel|C .30-.37; Mn .40-.70; Cr 1.50-1.80; Mo .15-.25; Al .80-1.20; Ni .85-1.15
32CrMo12|32CrMo12|EN 10250-3 · W.Nr. 1.7361|Open-die forging version of 31CrMo12|Foreign (EU)|Large forgings|C .28-.35; Mn .40-.70; Cr 2.80-3.30; Mo .30-.50; Ni -.60; P -.035
# British BS 970
@defaults Si .10-.35; P -.035; S -.040
605M36|605M36 (EN16)|BS 970||Foreign (UK)|Mn-Mo Q&T|C .32-.40; Mn 1.30-1.70; Mo .22-.32
708M40|708M40 (EN19A)|BS 970|≈ 4140|Foreign (UK)|Cr-Mo Q&T|C .36-.44; Mn .70-1.00; Cr .90-1.20; Mo .15-.25
709M40|709M40 (EN19)|BS 970||Foreign (UK)|Cr-Mo Q&T|C .36-.44; Mn .70-1.00; Cr .90-1.20; Mo .25-.35
817M40|817M40 (EN24)|BS 970|≈ 4340 (approx.)|Foreign (UK)|Ni-Cr-Mo high tensile|C .36-.44; Mn .45-.70; Cr 1.00-1.40; Mo .20-.35; Ni 1.30-1.70
826M40|826M40 (EN26)|BS 970||Foreign (UK)|Ni-Cr-Mo high tensile|C .36-.44; Mn .45-.70; Cr .50-.80; Mo .45-.65; Ni 2.30-2.80
835M30|835M30 (En30B)|BS 970||Foreign (UK)|Air-hardening 4% Ni-Cr-Mo|C .26-.34; Mn .45-.75; Cr 1.10-1.40; Mo .20-.35; Ni 3.90-4.30
655M13|655M13 (EN36A)|BS 970||Foreign (UK)|3% Ni-Cr case-hardening|C .10-.16; Mn .35-.60; Cr .70-1.00; Ni 3.00-3.75
722M24|722M24 (En40B)|BS 970||Foreign (UK)|Nitriding steel|C .20-.28; Mn .45-.70; Cr 3.00-3.50; Mo .45-.65
535A99|535A99 (EN31)|BS 970|≈ 52100|Foreign (UK)|Bearing steel|C .95-1.10; Mn .40-.70; Cr 1.20-1.60
# French aerospace (AIR 9160 / 9117)
@defaults Si .10-.40; P -.025; S -.020
30NCD16|30NCD16|AIR 9160 · EN 30NiCrMo16|Aubert & Duval FDMA · AECMA FE-PL75|Foreign (FR)|Aerospace bolts, safety-critical parts, gears|C .26-.33; Mn .20-.60; Cr 1.20-1.50; Mo .30-.60; Ni 3.30-4.30
35NCD16|35NCD16|AIR 9160C|819B|Foreign (FR)|Aerospace structural parts|C .30-.40; Si .15-.40; Mn .30-.60; Cr 1.60-2.00; Mo .25-.60; Ni 3.50-4.20
16NCD13|16NCD13|AIR 9160|≈ 14NiCrMo13-4|Foreign (FR)|Aerospace carburizing|C .12-.18; Mn .30-.60; Cr .80-1.10; Mo .20-.30; Ni 3.00-3.50
25CD4|25CD4|AIR 9160|≈ 4130, 25CrMo4|Foreign (FR)|Aerospace structural|C .22-.29; Mn .60-.90; Cr .90-1.20; Mo .15-.30
35CD4|35CD4|AIR 9160|≈ 34CrMo4|Foreign (FR)|Aerospace Q&T|C .30-.37; Mn .60-.90; Cr .90-1.20; Mo .15-.30
32CDV13|32CDV13|AIR 9160||Foreign (FR)|Aerospace nitriding (bearing races)|C .29-.36; Mn .40-.70; Cr 2.80-3.30; Mo .70-1.20; V .15-.35
15CDV6|15CDV6|AIR 9160 · W.Nr. 1.7734||Foreign (FR/DE)|Weldable aerospace sheet/tube|C .12-.18; Mn .80-1.10; Si -.20; Cr 1.25-1.50; Mo .80-1.00; V .20-.30
1.2766|35NiCrMo16 (1.2766)|DIN · W.Nr. 1.2766||Foreign (DE)|Tool / mould steel|C .32-.38; Si .15-.30; Mn .40-.60; Cr 1.20-1.50; Mo .20-.40; Ni 3.80-4.30; P -.035; S -.035
# JIS G4053
@defaults Si .15-.35; P -.030; S -.030; Cu -.30
SCr420|SCr420|JIS G4053||Foreign (JP)|Case-hardening|C .18-.23; Mn .60-.90; Cr .90-1.20; Ni -.25
SCr440|SCr440|JIS G4053|≈ 5140|Foreign (JP)|Q&T|C .38-.43; Mn .60-.90; Cr .90-1.20; Ni -.25
SCM415|SCM415|JIS G4053||Foreign (JP)|Case-hardening|C .13-.18; Mn .60-.90; Cr .90-1.20; Mo .15-.25; Ni -.25
SCM420|SCM420|JIS G4053||Foreign (JP)|Case-hardening|C .18-.23; Mn .60-.90; Cr .90-1.20; Mo .15-.25; Ni -.25
SCM430|SCM430|JIS G4053|≈ 4130|Foreign (JP)|Q&T|C .28-.33; Mn .60-.90; Cr .90-1.20; Mo .15-.30; Ni -.25
SCM435|SCM435|JIS G4053|≈ 4137|Foreign (JP)|Q&T, bolts|C .33-.38; Mn .60-.90; Cr .90-1.20; Mo .15-.30; Ni -.25
SCM440|SCM440|JIS G4053|≈ 4140|Foreign (JP)|Q&T|C .38-.43; Mn .60-.90; Cr .90-1.20; Mo .15-.30; Ni -.25
SCM445|SCM445|JIS G4053||Foreign (JP)|Q&T|C .43-.48; Mn .60-.90; Cr .90-1.20; Mo .15-.30; Ni -.25
SNCM220|SNCM220|JIS G4053|≈ 8620|Foreign (JP)|Case-hardening|C .17-.23; Mn .60-.90; Ni .40-.70; Cr .40-.60; Mo .15-.25
SNCM439|SNCM439|JIS G4053|≈ 4340|Foreign (JP)|Q&T|C .36-.43; Mn .60-.90; Ni 1.60-2.00; Cr .60-1.00; Mo .15-.30
SNCM447|SNCM447|JIS G4053||Foreign (JP)|Q&T|C .44-.50; Mn .60-.90; Ni 1.60-2.00; Cr .60-1.00; Mo .15-.30
SUJ2|SUJ2|JIS G4805|≈ 52100|Foreign (JP)|Bearing steel|C .95-1.10; Mn -.50; Cr 1.30-1.60; P -.025; S -.025; Mo -.08
# GOST 4543 (Russian) — Si .17-.37 unless noted
@defaults Si .17-.37; P -.025; S -.025; Ni -.30; Cu -.30
40Kh|40Kh (40Х)|GOST 4543|≈ 5140, GB 40Cr|Foreign (RU/CN)|Q&T|C .36-.44; Mn .50-.80; Cr .80-1.10
35KhM|35KhM (35ХМ)|GOST 4543|≈ GB 35CrMo|Foreign (RU/CN)|Q&T|C .32-.40; Mn .40-.70; Cr .80-1.10; Mo .15-.25
30KhGSA|30KhGSA (30ХГСА)|GOST 4543|≈ GB 30CrMnSiA|Foreign (RU/CN)|Aerospace structural, fasteners|C .28-.34; Si .90-1.20; Mn .80-1.10; Cr .80-1.10
30KhGSN2A|30KhGSN2A (30ХГСН2А)|GOST 4543||Foreign (RU)|Aerospace high-strength|C .27-.34; Si .90-1.20; Mn 1.00-1.30; Cr .90-1.20; Ni 1.40-1.80
38KhN3MA|38KhN3MA (38ХН3МА)|GOST 4543||Foreign (RU)|Heavy shafts, rotors|C .33-.40; Mn .25-.50; Cr .80-1.20; Ni 2.75-3.25; Mo .20-.30
40KhN2MA|40KhN2MA (40ХН2МА / 40ХНМА)|GOST 4543|≈ 4340, GB 40CrNiMoA|Foreign (RU/CN)|Q&T high strength|C .37-.44; Mn .50-.80; Cr .60-.90; Ni 1.25-1.65; Mo .15-.25
18KhGT|18KhGT (18ХГТ)|GOST 4543||Foreign (RU)|Case-hardening gears|C .17-.23; Mn .80-1.10; Cr 1.00-1.30; Ti .03-.09
20KhN3A|20KhN3A (20ХН3А)|GOST 4543||Foreign (RU)|Case-hardening|C .17-.24; Mn .30-.60; Cr .60-.90; Ni 2.75-3.15
12KhN3A|12KhN3A (12ХН3А)|GOST 4543||Foreign (RU)|Case-hardening|C .09-.16; Mn .30-.60; Cr .60-.90; Ni 2.75-3.15
38Kh2MYuA|38Kh2MYuA (38Х2МЮА)|GOST 4543|≈ GB 38CrMoAl|Foreign (RU/CN)|Nitriding steel|C .35-.42; Si .20-.45; Mn .30-.60; Cr 1.35-1.65; Mo .15-.25; Al .70-1.10
30Kh3MF|30Kh3MF (30Х3МФ)|GOST 4543||Foreign (RU)|Nitriding steel|C .27-.34; Mn .30-.60; Cr 2.30-2.70; Mo .20-.30; V .06-.12
ShKh15|ShKh15 (ШХ15)|GOST 801|≈ 52100, GB GCr15|Foreign (RU/CN)|Bearing steel|C .95-1.05; Mn .20-.40; Cr 1.30-1.65; Ni -.30; Cu -.25
# GB (Chinese) — Si .17-.37, P/S .035
@defaults Si .17-.37; P -.035; S -.035; Ni -.30; Cu -.30
GB-42CrMo|42CrMo|GB/T 3077|≈ 4140|Foreign (CN)|Q&T|C .38-.45; Mn .50-.80; Cr .90-1.20; Mo .15-.25
GB-20CrMnTi|20CrMnTi|GB/T 3077||Foreign (CN)|Case-hardening gears|C .17-.23; Mn .80-1.10; Cr 1.00-1.30; Ti .04-.10
GB-20CrMo|20CrMo|GB/T 3077||Foreign (CN)|Case-hardening|C .17-.24; Mn .40-.70; Cr .80-1.10; Mo .15-.25

File: db 2/src_04_stainless.txt
# Stainless steels — ASTM A240 / A276 / A479 / A564 / A743 (limits merged where bar and plate differ slightly)
@family Stainless steel
@base Fe
@defaults Mn -2.00; Si -1.00; P -.045; S -.030
201|Type 201|UNS S20100 · EN 1.4372||US|Austenitic Cr-Mn-Ni|C -.15; Mn 5.5-7.5; P -.060; Cr 16.0-18.0; Ni 3.5-5.5; N -.25
202|Type 202|UNS S20200 · EN 1.4373||US|Austenitic Cr-Mn-Ni|C -.15; Mn 7.5-10.0; P -.060; Cr 17.0-19.0; Ni 4.0-6.0; N -.25
301|Type 301|UNS S30100 · EN 1.4310||US|Austenitic, springs|C -.15; Cr 16.0-18.0; Ni 6.0-8.0; N -.10
302|Type 302|UNS S30200||US|Austenitic|C -.15; Si -.75; Cr 17.0-19.0; Ni 8.0-10.0; N -.10
303|Type 303|UNS S30300 · EN 1.4305||US|Free-machining austenitic|C -.15; P -.20; S .15-; Cr 17.0-19.0; Ni 8.0-10.0
304|Type 304|UNS S30400 · EN 1.4301|18-8, SUS304, 08Kh18N10|US|Austenitic general purpose|C -.08; Si -.75; Cr 17.5-20.0; Ni 8.0-10.5; N -.10
304L|Type 304L|UNS S30403 · EN 1.4307/1.4306|SUS304L, 03Kh18N11|US|Low-carbon austenitic|C -.030; Si -.75; Cr 17.5-20.0; Ni 8.0-12.0; N -.10
304H|Type 304H|UNS S30409 · EN 1.4948||US|High-temp austenitic|C .04-.10; Si -.75; Cr 18.0-20.0; Ni 8.0-10.5
305|Type 305|UNS S30500 · EN 1.4303||US|Cold-heading austenitic|C -.12; Si -.75; Cr 17.0-19.0; Ni 10.5-13.0
309S|Type 309S|UNS S30908 · EN 1.4833||US|Heat-resistant austenitic|C -.08; Si -.75; Cr 22.0-24.0; Ni 12.0-15.0
310S|Type 310S|UNS S31008 · EN 1.4845||US|Heat-resistant austenitic|C -.08; Si -1.50; Cr 24.0-26.0; Ni 19.0-22.0
316|Type 316|UNS S31600 · EN 1.4401|SUS316|US|Mo austenitic|C -.08; Si -.75; Cr 16.0-18.0; Ni 10.0-14.0; Mo 2.00-3.00; N -.10
316L|Type 316L|UNS S31603 · EN 1.4404|SUS316L|US|Low-carbon Mo austenitic|C -.030; Si -.75; Cr 16.0-18.0; Ni 10.0-14.0; Mo 2.00-3.00; N -.10
316Ti|Type 316Ti|UNS S31635 · EN 1.4571||US|Ti-stabilized Mo austenitic|C -.08; Si -.75; Cr 16.0-18.0; Ni 10.0-14.0; Mo 2.00-3.00; Ti .15-.70; N -.10
317L|Type 317L|UNS S31703 · EN 1.4438||US|High-Mo austenitic|C -.030; Si -.75; Cr 18.0-20.0; Ni 11.0-15.0; Mo 3.0-4.0; N -.10
321|Type 321|UNS S32100 · EN 1.4541|12Kh18N10T (approx.)|US|Ti-stabilized austenitic|C -.08; Si -.75; Cr 17.0-19.0; Ni 9.0-12.0; Ti .15-.70; N -.10
347|Type 347|UNS S34700 · EN 1.4550||US|Nb-stabilized austenitic|C -.08; Si -.75; Cr 17.0-19.0; Ni 9.0-13.0; Nb .40-1.00
904L|904L|UNS N08904 · EN 1.4539||US|Super-austenitic|C -.020; Cr 19.0-23.0; Ni 23.0-28.0; Mo 4.0-5.0; Cu 1.0-2.0; N -.10
254SMO|254 SMO|UNS S31254 · EN 1.4547||US/EU|6Mo super-austenitic|C -.020; Mn -1.00; Si -.80; P -.030; S -.010; Cr 19.5-20.5; Ni 17.5-18.5; Mo 6.0-6.5; Cu .50-1.00; N .18-.25
AL6XN|AL-6XN|UNS N08367||US|6Mo super-austenitic|C -.030; P -.040; Cr 20.0-22.0; Ni 23.5-25.5; Mo 6.0-7.0; Cu -.75; N .18-.25
XM19|Nitronic 50 (XM-19)|UNS S20910||US|High-strength austenitic|C -.06; Mn 4.0-6.0; Cr 20.5-23.5; Ni 11.5-13.5; Mo 1.50-3.00; Nb .10-.30; V .10-.30; N .20-.40
S21800|Nitronic 60|UNS S21800||US|Galling-resistant austenitic|C -.10; Mn 7.0-9.0; Si 3.5-4.5; P -.060; Cr 16.0-18.0; Ni 8.0-9.0; N .08-.18
# duplex
2205|Duplex 2205|UNS S32205 / S31803 · EN 1.4462||US/EU|Duplex|C -.030; Si -1.00; P -.030; S -.020; Cr 21.0-23.0; Ni 4.5-6.5; Mo 2.50-3.50; N .08-.20
2507|Super duplex 2507|UNS S32750 · EN 1.4410||US/EU|Super duplex|C -.030; Mn -1.20; Si -.80; P -.035; S -.020; Cr 24.0-26.0; Ni 6.0-8.0; Mo 3.0-5.0; Cu -.50; N .24-.32
2304|Lean duplex 2304|UNS S32304 · EN 1.4362||US/EU|Lean duplex|C -.030; Mn -2.50; P -.040; S -.030; Cr 21.5-24.5; Ni 3.0-5.5; Mo .05-.60; Cu .05-.60; N .05-.20
255|Ferralium 255|UNS S32550||US|Super duplex|C -.04; Mn -1.50; P -.040; Cr 24.0-27.0; Ni 4.5-6.5; Mo 2.9-3.9; Cu 1.50-2.50; N .10-.25
# ferritic / martensitic
@defaults Mn -1.00; Si -1.00; P -.040; S -.030
405|Type 405|UNS S40500 · EN 1.4002||US|Ferritic|C -.08; Cr 11.5-14.5; Ni -.60; Al .10-.30
409|Type 409|UNS S40910 · EN 1.4512||US|Ferritic exhaust|C -.030; Cr 10.5-11.7; Ni -.50; Ti .08-.50; N -.030
410|Type 410|UNS S41000 · EN 1.4006|SUS410, 12Kh13|US|Martensitic|C .08-.15; Cr 11.5-13.5; Ni -.75
410S|Type 410S|UNS S41008||US|Ferritic/low-C 410|C -.08; Cr 11.5-13.5; Ni -.60
414|Type 414|UNS S41400||US|Martensitic Ni|C -.15; Cr 11.5-13.5; Ni 1.25-2.50
416|Type 416|UNS S41600 · EN 1.4005||US|Free-machining martensitic|C -.15; Mn -1.25; P -.060; S .15-; Cr 12.0-14.0; Mo -.60
420|Type 420|UNS S42000 · EN 1.4021/1.4028|20Kh13–40Kh13 (approx.)|US|Martensitic cutlery, shafts|C .15-.40; Cr 12.0-14.0; Ni -.50
429|Type 429|UNS S42900||US|Ferritic|C -.12; Cr 14.0-16.0; Ni -.75
430|Type 430|UNS S43000 · EN 1.4016|SUS430|US|Ferritic|C -.12; Cr 16.0-18.0; Ni -.75
430F|Type 430F|UNS S43020 · EN 1.4104||US|Free-machining ferritic|C -.12; Mn -1.25; P -.060; S .15-; Cr 16.0-18.0; Mo -.60
431|Type 431|UNS S43100 · EN 1.4057||US|Martensitic Ni (shafts, fasteners)|C -.20; Cr 15.0-17.0; Ni 1.25-2.50
434|Type 434|UNS S43400 · EN 1.4113||US|Ferritic Mo|C -.12; Cr 16.0-18.0; Mo .75-1.25
436|Type 436|UNS S43600 · EN 1.4526||US|Ferritic Mo-Nb|C -.12; Cr 16.0-18.0; Mo .75-1.25; Nb .05-.80
439|Type 439|UNS S43035 · EN 1.4510||US|Ti-stabilized ferritic|C -.030; Cr 17.0-19.0; Ni -.50; Ti .20-1.10; Al -.15; N -.030
440A|Type 440A|UNS S44002||US|Martensitic high-C|C .60-.75; Cr 16.0-18.0; Mo -.75
440B|Type 440B|UNS S44003||US|Martensitic high-C|C .75-.95; Cr 16.0-18.0; Mo -.75
440C|Type 440C|UNS S44004 · EN 1.4125||US|Bearing / knife martensitic|C .95-1.20; Cr 16.0-18.0; Mo -.75
444|Type 444|UNS S44400 · EN 1.4521||US|Ferritic Mo|C -.025; Cr 17.5-19.5; Mo 1.75-2.50; Ni -1.00; Ti .10-.80; N -.035
446|Type 446|UNS S44600||US|Heat-resistant ferritic|C -.20; Mn -1.50; Cr 23.0-27.0; Ni -.75; N -.25
# precipitation hardening / special
17-4PH|17-4PH (Type 630)|UNS S17400 · EN 1.4542 · AMS 5643||US|PH stainless|C -.07; P -.040; Cr 15.0-17.5; Ni 3.0-5.0; Cu 3.0-5.0; Nb .15-.45
15-5PH|15-5PH (XM-12)|UNS S15500 · AMS 5659||US|PH stainless, aerospace|C -.07; P -.040; Cr 14.0-15.5; Ni 3.5-5.5; Cu 2.5-4.5; Nb .15-.45
17-7PH|17-7PH (Type 631)|UNS S17700 · EN 1.4568||US|PH stainless, springs|C -.09; P -.040; Cr 16.0-18.0; Ni 6.5-7.75; Al .75-1.50
13-8Mo|PH 13-8 Mo (XM-13)|UNS S13800 · AMS 5629||US|PH stainless, aerospace|C -.05; Mn -.20; Si -.10; P -.010; S -.008; Cr 12.25-13.25; Ni 7.5-8.5; Mo 2.00-2.50; Al .90-1.35; N -.01
C450|Custom 450 (XM-25)|UNS S45000||US|PH stainless|C -.05; P -.030; Cr 14.0-16.0; Ni 5.0-7.0; Mo .50-1.00; Cu 1.25-1.75; Nb .40-
C465|Custom 465|UNS S46500 · AMS 5936||US|PH stainless, aerospace|C -.02; Mn -.25; Si -.25; P -.015; S -.010; Cr 11.0-12.5; Ni 10.75-11.25; Mo .75-1.25; Ti 1.50-1.80
A286|A-286|UNS S66286 · AMS 5732/5737||US|Fe-Ni superalloy fasteners|C -.08; Mn -2.00; P -.040; Cr 13.5-16.0; Ni 24.0-27.0; Mo 1.00-1.50; Ti 1.90-2.35; V .10-.50; Al -.35; B .001-.010
# cast stainless (ASTM A743/A744/A351)
@defaults Mn -1.50; Si -2.00; P -.040; S -.040
CF8|CF8 (cast 304)|ASTM A351/A743 · UNS J92600||US|Cast austenitic|C -.08; Cr 18.0-21.0; Ni 8.0-11.0; Mo -.50
CF3|CF3 (cast 304L)|ASTM A351/A743 · UNS J92500||US|Cast austenitic|C -.03; Cr 17.0-21.0; Ni 8.0-12.0; Mo -.50
CF8M|CF8M (cast 316)|ASTM A351/A743 · UNS J92900||US|Cast Mo austenitic|C -.08; Si -1.50; Cr 18.0-21.0; Ni 9.0-12.0; Mo 2.0-3.0
CF3M|CF3M (cast 316L)|ASTM A351/A743 · UNS J92800||US|Cast Mo austenitic|C -.03; Si -1.50; Cr 17.0-21.0; Ni 9.0-13.0; Mo 2.0-3.0
CA15|CA15 (cast 410)|ASTM A743 · UNS J91150||US|Cast martensitic|C -.15; Mn -1.00; Si -1.50; Cr 11.5-14.0; Ni -1.00; Mo -.50
CA6NM|CA6NM|ASTM A743 · UNS J91540||US|Cast martensitic (pumps, turbines)|C -.06; Mn -1.00; Si -1.00; P -.04; S -.03; Cr 11.5-14.0; Ni 3.5-4.5; Mo .40-1.00
CN7M|CN7M (cast Alloy 20)|ASTM A743 · UNS N08007||US|Cast Ni-Cr-Mo-Cu|C -.07; Si -1.50; Cr 19.0-22.0; Ni 27.5-30.5; Mo 2.0-3.0; Cu 3.0-4.0
CD4MCu|CD4MCu|ASTM A890 1A · UNS J93370||US|Cast duplex|C -.04; Mn -1.00; Si -1.00; Cr 24.5-26.5; Ni 4.75-6.00; Mo 1.75-2.25; Cu 2.75-3.25
