Repository: sammy-poppen/alloy-matcher

File: db/alloys.json (part 1 of 4)
[{"id":"1005","name":"AISI 1005","std":"SAE J403 \u00b7 UNS G10050","aka":"","origin":"US","use":"Low-carbon sheet/wire","fam":"Carbon steel","base":"Fe","conf":"published","L":{"P":[null,0.04],"S":[null,0.05],"C":[null,0.06],"Mn":[null,0.35]}},{"id":"1006","name":"AISI 1006","std":"SAE J403 \u00b7 UNS G10060","aka":"","origin":"US","use":"Low-carbon sheet/wire","fam":"Carbon steel","base":"Fe","conf":"published","L":{"P":[null,0.04],"S":[null,0.05],"C":[null,0.08],"Mn":[0.25,0.4]}},{"id":"1008","name":"AISI 1008","std":"SAE J403 \u00b7 UNS G10080","aka":"","origin":"US","use":"Low-carbon sheet/wire","fam":"Carbon steel","base":"Fe","conf":"published","L":{"P":[null,0.04],"S":[null,0.05],"C":[null,0.1],"Mn":[0.3,0.5]}},{"id":"1010","name":"AISI 1010","std":"SAE J403 \u00b7 UNS G10100","aka":"","origin":"US","use":"Low-carbon","fam":"Carbon steel","base":"Fe","conf":"published","L":{"P":[null,0.04],"S":[null,0.05],"C":[0.08,0.13],"Mn":[0.3,0.6]}},{"id":"1012","name":"AISI 1012","std":"SAE J403 \u00b7 UNS G10120","aka":"","origin":"US","use":"Low-carbon","fam":"Carbon steel","base":"Fe","conf":"published","L":{"P":[null,0.04],"S":[null,0.05],"C":[0.1,0.15],"Mn":[0.3,0.6]}},{"id":"1015","name":"AISI 1015","std":"SAE J403 \u00b7 UNS G10150","aka":"","origin":"US","use":"Low-carbon","fam":"Carbon steel","base":"Fe","conf":"published","L":{"P":[null,0.04],"S":[null,0.05],"C":[0.13,0.18],"Mn":[0.3,0.6]}},{"id":"1016","name":"AISI 1016","std":"SAE J403 \u00b7 UNS G10160","aka":"","origin":"US","use":"Low-carbon","fam":"Carbon steel","base":"Fe","conf":"published","L":{"P":[null,0.04],"S":[null,0.05],"C":[0.13,0.18],"Mn":[0.6,0.9]}},{"id":"1017","name":"AISI 1017","std":"SAE J403 \u00b7 UNS G10170","aka":"","origin":"US","use":"Low-carbon","fam":"Carbon steel","base":"Fe","conf":"published","L":{"P":[null,0.04],"S":[null,0.05],"C":[0.15,0.2],"Mn":[0.3,0.6]}},{"id":"1018","name":"AISI 1018","std":"SAE J403 \u00b7 UNS G10180","aka":"","origin":"US","use":"Low-carbon, cold-finished bar","fam":"Carbon steel","base":"Fe","conf":"published","L":{"P":[null,0.04],"S":[null,0.05],"C":[0.15,0.2],"Mn":[0.6,0.9]}},{"id":"1019","name":"AISI 1019","std":"SAE J403 \u00b7 UNS G10190","aka":"","origin":"US","use":"Low-carbon","fam":"Carbon steel","base":"Fe","conf":"published","L":{"P":[null,0.04],"S":[null,0.05],"C":[0.15,0.2],"Mn":[0.7,1.0]}},{"id":"1020","name":"AISI 1020","std":"SAE J403 \u00b7 UNS G10200","aka":"","origin":"US","use":"Low-carbon","fam":"Carbon steel","base":"Fe","conf":"published","L":{"P":[null,0.04],"S":[null,0.05],"C":[0.18,0.23],"Mn":[0.3,0.6]}},{"id":"1021","name":"AISI 1021","std":"SAE J403 \u00b7 UNS G10210","aka":"","origin":"US","use":"Low-carbon","fam":"Carbon steel","base":"Fe","conf":"published","L":{"P":[null,0.04],"S":[null,0.05],"C":[0.18,0.23],"Mn":[0.6,0.9]}},{"id":"1022","name":"AISI 1022","std":"SAE J403 \u00b7 UNS G10220","aka":"","origin":"US","use":"Low-carbon, fasteners","fam":"Carbon steel","base":"Fe","conf":"published","L":{"P":[null,0.04],"S":[null,0.05],"C":[0.18,0.23],"Mn":[0.7,1.0]}},{"id":"1023","name":"AISI 1023","std":"SAE J403 \u00b7 UNS G10230","aka":"","origin":"US","use":"Low-carbon","fam":"Carbon steel","base":"Fe","conf":"published","L":{"P":[null,0.04],"S":[null,0.05],"C":[0.2,0.25],"Mn":[0.3,0.6]}},{"id":"1025","name":"AISI 1025","std":"SAE J403 \u00b7 UNS G10250","aka":"","origin":"US","use":"Low-carbon","fam":"Carbon steel","base":"Fe","conf":"published","L":{"P":[null,0.04],"S":[null,0.05],"C":[0.22,0.28],"Mn":[0.3,0.6]}},{"id":"1026","name":"AISI 1026","std":"SAE J403 \u00b7 UNS G10260","aka":"","origin":"US","use":"Low-carbon","fam":"Carbon steel","base":"Fe","conf":"published","L":{"P":[null,0.04],"S":[null,0.05],"C":[0.22,0.28],"Mn":[0.6,0.9]}},{"id":"1029","name":"AISI 1029","std":"SAE J403 \u00b7 UNS G10290","aka":"","origin":"US","use":"Medium-carbon","fam":"Carbon steel","base":"Fe","conf":"published","L":{"P":[null,0.04],"S":[null,0.05],"C":[0.25,0.31],"Mn":[0.6,0.9]}},{"id":"1030","name":"AISI 1030","std":"SAE J403 \u00b7 UNS G10300","aka":"","origin":"US","use":"Medium-carbon","fam":"Carbon steel","base":"Fe","conf":"published","L":{"P":[null,0.04],"S":[null,0.05],"C":[0.28,0.34],"Mn":[0.6,0.9]}},{"id":"1035","name":"AISI 1035","std":"SAE J403 \u00b7 UNS G10350","aka":"","origin":"US","use":"Medium-carbon","fam":"Carbon steel","base":"Fe","conf":"published","L":{"P":[null,0.04],"S":[null,0.05],"C":[0.32,0.38],"Mn":[0.6,0.9]}},{"id":"1038","name":"AISI 1038","std":"SAE J403 \u00b7 UNS G10380","aka":"","origin":"US","use":"Medium-carbon, fasteners","fam":"Carbon steel","base":"Fe","conf":"published","L":{"P":[null,0.04],"S":[null,0.05],"C":[0.35,0.42],"Mn":[0.6,0.9]}},{"id":"1040","name":"AISI 1040","std":"SAE J403 \u00b7 UNS G10400","aka":"","origin":"US","use":"Medium-carbon","fam":"Carbon steel","base":"Fe","conf":"published","L":{"P":[null,0.04],"S":[null,0.05],"C":[0.37,0.44],"Mn":[0.6,0.9]}},{"id":"1042","name":"AISI 1042","std":"SAE J403 \u00b7 UNS G10420","aka":"","origin":"US","use":"Medium-carbon","fam":"Carbon steel","base":"Fe","conf":"published","L":{"P":[null,0.04],"S":[null,0.05],"C":[0.4,0.47],"Mn":[0.6,0.9]}},{"id":"1043","name":"AISI 1043","std":"SAE J403 \u00b7 UNS G10430","aka":"","origin":"US","use":"Medium-carbon","fam":"Carbon steel","base":"Fe","conf":"published","L":{"P":[null,0.04],"S":[null,0.05],"C":[0.4,0.47],"Mn":[0.7,1.0]}},{"id":"1044","name":"AISI 1044","std":"SAE J403 \u00b7 UNS G10440","aka":"","origin":"US","use":"Medium-carbon","fam":"Carbon steel","base":"Fe","conf":"published","L":{"P":[null,0.04],"S":[null,0.05],"C":[0.43,0.5],"Mn":[0.3,0.6]}},{"id":"1045","name":"AISI 1045","std":"SAE J403 \u00b7 UNS G10450","aka":"\u2248 C45, S45C","origin":"US","use":"Medium-carbon shafts","fam":"Carbon steel","base":"Fe","conf":"published","L":{"P":[null,0.04],"S":[null,0.05],"C":[0.43,0.5],"Mn":[0.6,0.9]}},{"id":"1046","name":"AISI 1046","std":"SAE J403 \u00b7 UNS G10460","aka":"","origin":"US","use":"Medium-carbon","fam":"Carbon steel","base":"Fe","conf":"published","L":{"P":[null,0.04],"S":[null,0.05],"C":[0.43,0.5],"Mn":[0.7,1.0]}},{"id":"1049","name":"AISI 1049","std":"SAE J403 \u00b7 UNS G10490","aka":"","origin":"US","use":"Medium-carbon","fam":"Carbon steel","base":"Fe","conf":"published","L":{"P":[null,0.04],"S":[null,0.05],"C":[0.46,0.53],"Mn":[0.6,0.9]}},{"id":"1050","name":"AISI 1050","std":"SAE J403 \u00b7 UNS G10500","aka":"","origin":"US","use":"Medium-carbon","fam":"Carbon steel","base":"Fe","conf":"published","L":{"P":[null,0.04],"S":[null,0.05],"C":[0.48,0.55],"Mn":[0.6,0.9]}},{"id":"1053","name":"AISI 1053","std":"SAE J403 \u00b7 UNS G10530","aka":"","origin":"US","use":"Medium-carbon","fam":"Carbon steel","base":"Fe","conf":"published","L":{"P":[null,0.04],"S":[null,0.05],"C":[0.48,0.55],"Mn":[0.7,1.0]}},{"id":"1055","name":"AISI 1055","std":"SAE J403 \u00b7 UNS G10550","aka":"","origin":"US","use":"Medium-carbon","fam":"Carbon steel","base":"Fe","conf":"published","L":{"P":[null,0.04],"S":[null,0.05],"C":[0.5,0.6],"Mn":[0.6,0.9]}},{"id":"1060","name":"AISI 1060","std":"SAE J403 \u00b7 UNS G10600","aka":"","origin":"US","use":"High-carbon","fam":"Carbon steel","base":"Fe","conf":"published","L":{"P":[null,0.04],"S":[null,0.05],"C":[0.55,0.65],"Mn":[0.6,0.9]}},{"id":"1065","name":"AISI 1065","std":"SAE J403 \u00b7 UNS G10650","aka":"","origin":"US","use":"High-carbon, springs","fam":"Carbon steel","base":"Fe","conf":"published","L":{"P":[null,0.04],"S":[null,0.05],"C":[0.6,0.7],"Mn":[0.6,0.9]}},{"id":"1070","name":"AISI 1070","std":"SAE J403 \u00b7 UNS G10700","aka":"","origin":"US","use":"High-carbon","fam":"Carbon steel","base":"Fe","conf":"published","L":{"P":[null,0.04],"S":[null,0.05],"C":[0.65,0.75],"Mn":[0.6,0.9]}},{"id":"1074","name":"AISI 1074","std":"SAE J403 \u00b7 UNS G10740","aka":"","origin":"US","use":"High-carbon spring strip","fam":"Carbon steel","base":"Fe","conf":"published","L":{"P":[null,0.04],"S":[null,0.05],"C":[0.7,0.8],"Mn":[0.5,0.8]}},{"id":"1075","name":"AISI 1075","std":"SAE J403 \u00b7 UNS G10750","aka":"","origin":"US","use":"High-carbon","fam":"Carbon steel","base":"Fe","conf":"published","L":{"P":[null,0.04],"S":[null,0.05],"C":[0.7,0.8],"Mn":[0.4,0.7]}},{"id":"1078","name":"AISI 1078","std":"SAE J403 \u00b7 UNS G10780","aka":"","origin":"US","use":"High-carbon","fam":"Carbon steel","base":"Fe","conf":"published","L":{"P":[null,0.04],"S":[null,0.05],"C":[0.72,0.85],"Mn":[0.3,0.6]}},{"id":"1080","name":"AISI 1080","std":"SAE J403 \u00b7 UNS G10800","aka":"","origin":"US","use":"High-carbon","fam":"Carbon steel","base":"Fe","conf":"published","L":{"P":[null,0.04],"S":[null,0.05],"C":[0.75,0.88],"Mn":[0.6,0.9]}},{"id":"1084","name":"AISI 1084","std":"SAE J403 \u00b7 UNS G10840","aka":"","origin":"US","use":"High-carbon, blades","fam":"Carbon steel","base":"Fe","conf":"published","L":{"P":[null,0.04],"S":[null,0.05],"C":[0.8,0.93],"Mn":[0.6,0.9]}},{"id":"1085","name":"AISI 1085","std":"SAE J403 \u00b7 UNS G10850","aka":"","origin":"US","use":"High-carbon","fam":"Carbon steel","base":"Fe","conf":"published","L":{"P":[null,0.04],"S":[null,0.05],"C":[0.8,0.93],"Mn":[0.7,1.0]}},{"id":"1086","name":"AISI 1086","std":"SAE J403 \u00b7 UNS G10860","aka":"","origin":"US","use":"High-carbon","fam":"Carbon steel","base":"Fe","conf":"published","L":{"P":[null,0.04],"S":[null,0.05],"C":[0.8,0.93],"Mn":[0.3,0.5]}},{"id":"1090","name":"AISI 1090","std":"SAE J403 \u00b7 UNS G10900","aka":"","origin":"US","use":"High-carbon","fam":"Carbon steel","base":"Fe","conf":"published","L":{"P":[null,0.04],"S":[null,0.05],"C":[0.85,0.98],"Mn":[0.6,0.9]}},{"id":"1095","name":"AISI 1095","std":"SAE J403 \u00b7 UNS G10950","aka":"","origin":"US","use":"High-carbon springs, blades","fam":"Carbon steel","base":"Fe","conf":"published","L":{"P":[null,0.04],"S":[null,0.05],"C":[0.9,1.03],"Mn":[0.3,0.5]}},{"id":"1117","name":"AISI 1117","std":"SAE J403 \u00b7 UNS G11170","aka":"","origin":"US","use":"Free-machining carburizing","fam":"Carbon steel","base":"Fe","conf":"published","L":{"P":[null,0.04],"S":[0.08,0.13],"C":[0.14,0.2],"Mn":[1.0,1.3]}},{"id":"1118","name":"AISI 1118","std":"SAE J403 \u00b7 UNS G11180","aka":"","origin":"US","use":"Free-machining","fam":"Carbon steel","base":"Fe","conf":"published","L":{"P":[null,0.04],"S":[0.08,0.13],"C":[0.14,0.2],"Mn":[1.3,1.6]}},{"id":"1137","name":"AISI 1137","std":"SAE J403 \u00b7 UNS G11370","aka":"","origin":"US","use":"Free-machining","fam":"Carbon steel","base":"Fe","conf":"published","L":{"P":[null,0.04],"S":[0.08,0.13],"C":[0.32,0.39],"Mn":[1.35,1.65]}},{"id":"1141","name":"AISI 1141","std":"SAE J403 \u00b7 UNS G11410","aka":"","origin":"US","use":"Free-machining","fam":"Carbon steel","base":"Fe","conf":"published","L":{"P":[null,0.04],"S":[0.08,0.13],"C":[0.37,0.45],"Mn":[1.35,1.65]}},{"id":"1144","name":"AISI 1144","std":"SAE J403 \u00b7 UNS G11440","aka":"Stressproof-type","origin":"US","use":"Free-machining shafts","fam":"Carbon steel","base":"Fe","conf":"published","L":{"P":[null,0.04],"S":[0.24,0.33],"C":[0.4,0.48],"Mn":[1.35,1.65]}},{"id":"1212","name":"AISI 1212","std":"SAE J403 \u00b7 UNS G12120","aka":"","origin":"US","use":"Free-machining","fam":"Carbon steel","base":"Fe","conf":"published","L":{"P":[0.07,0.12],"S":[0.16,0.23],"C":[null,0.13],"Mn":[0.7,1.0]}},{"id":"1213","name":"AISI 1213","std":"SAE J403 \u00b7 UNS G12130","aka":"","origin":"US","use":"Free-machining","fam":"Carbon steel","base":"Fe","conf":"published","L":{"P":[0.07,0.12],"S":[0.24,0.33],"C":[null,0.13],"Mn":[0.7,1.0]}},{"id":"1215","name":"AISI 1215","std":"SAE J403 \u00b7 UNS G12150","aka":"","origin":"US","use":"Free-machining screw stock","fam":"Carbon steel","base":"Fe","conf":"published","L":{"P":[0.04,0.09],"S":[0.26,0.35],"C":[null,0.09],"Mn":[0.75,1.05]}},{"id":"12L14","name":"AISI 12L14","std":"SAE J403 \u00b7 UNS G12144","aka":"","origin":"US","use":"Leaded free-machining","fam":"Carbon steel","base":"Fe","conf":"published","L":{"P":[0.04,0.09],"S":[0.26,0.35],"C":[null,0.15],"Mn":[0.85,1.15],"Pb":[0.15,0.35]}},{"id":"1513","name":"AISI 1513","std":"SAE J403 \u00b7 UNS G15130","aka":"","origin":"US","use":"C-Mn steel","fam":"Carbon steel","base":"Fe","conf":"published","L":{"P":[null,0.04],"S":[null,0.05],"C":[0.1,0.16],"Mn":[1.1,1.4]}},{"id":"1518","name":"AISI 1518","std":"SAE J403 \u00b7 UNS G15180","aka":"","origin":"US","use":"C-Mn steel","fam":"Carbon steel","base":"Fe","conf":"published","L":{"P":[null,0.04],"S":[null,0.05],"C":[0.15,0.21],"Mn":[1.1,1.4]}},{"id":"1522","name":"AISI 1522","std":"SAE J403 \u00b7 UNS G15220","aka":"","origin":"US","use":"C-Mn steel","fam":"Carbon steel","base":"Fe","conf":"published","L":{"P":[null,0.04],"S":[null,0.05],"C":[0.18,0.24],"Mn":[1.1,1.4]}},{"id":"1524","name":"AISI 1524","std":"SAE J403 \u00b7 UNS G15240","aka":"","origin":"US","use":"C-Mn steel","fam":"Carbon steel","base":"Fe","conf":"published","L":{"P":[null,0.04],"S":[null,0.05],"C":[0.19,0.25],"Mn":[1.35,1.65]}},{"id":"1526","name":"AISI 1526","std":"SAE J403 \u00b7 UNS G15260","aka":"","origin":"US","use":"C-Mn steel","fam":"Carbon steel","base":"Fe","conf":"published","L":{"P":[null,0.04],"S":[null,0.05],"C":[0.22,0.29],"Mn":[1.1,1.4]}},{"id":"1527","name":"AISI 1527","std":"SAE J403 \u00b7 UNS G15270","aka":"","origin":"US","use":"C-Mn steel","fam":"Carbon steel","base":"Fe","conf":"published","L":{"P":[null,0.04],"S":[null,0.05],"C":[0.22,0.29],"Mn":[1.2,1.5]}},{"id":"1536","name":"AISI 1536","std":"SAE J403 \u00b7 UNS G15360","aka":"","origin":"US","use":"C-Mn steel","fam":"Carbon steel","base":"Fe","conf":"published","L":{"P":[null,0.04],"S":[null,0.05],"C":[0.3,0.37],"Mn":[1.2,1.5]}},{"id":"1541","name":"AISI 1541","std":"SAE J403 \u00b7 UNS G15410","aka":"","origin":"US","use":"C-Mn steel, forgings","fam":"Carbon steel","base":"Fe","conf":"published","L":{"P":[null,0.04],"S":[null,0.05],"C":[0.36,0.44],"Mn":[1.35,1.65]}},{"id":"1547","name":"AISI 1547","std":"SAE J403 \u00b7 UNS G15470","aka":"","origin":"US","use":"C-Mn steel","fam":"Carbon steel","base":"Fe","conf":"published","L":{"P":[null,0.04],"S":[null,0.05],"C":[0.43,0.51],"Mn":[1.35,1.65]}},{"id":"1548","name":"AISI 1548","std":"SAE J403 \u00b7 UNS G15480","aka":"","origin":"US","use":"C-Mn steel","fam":"Carbon steel","base":"Fe","conf":"published","L":{"P":[null,0.04],"S":[null,0.05],"C":[0.44,0.52],"Mn":[1.1,1.4]}},{"id":"1552","name":"AISI 1552","std":"SAE J403 \u00b7 UNS G15520","aka":"","origin":"US","use":"C-Mn steel","fam":"Carbon steel","base":"Fe","conf":"published","L":{"P":[null,0.04],"S":[null,0.05],"C":[0.47,0.55],"Mn":[1.2,1.5]}},{"id":"1566","name":"AISI 1566","std":"SAE J403 \u00b7 UNS G15660","aka":"","origin":"US","use":"C-Mn steel","fam":"Carbon steel","base":"Fe","conf":"published","L":{"P":[null,0.04],"S":[null,0.05],"C":[0.6,0.71],"Mn":[0.85,1.15]}},{"id":"10B21","name":"AISI 10B21","std":"SAE J403 \u00b7 UNS G10211","aka":"","origin":"US","use":"Boron cold-heading","fam":"Carbon steel","base":"Fe","conf":"published","L":{"P":[null,0.04],"S":[null,0.05],"C":[0.18,0.23],"Mn":[0.7,1.0],"B":[0.0005,0.003]}},{"id":"15B41","name":"AISI 15B41","std":"SAE J403 \u00b7 UNS G15411","aka":"","origin":"US","use":"Boron steel","fam":"Carbon steel","base":"Fe","conf":"published","L":{"P":[null,0.04],"S":[null,0.05],"C":[0.36,0.44],"Mn":[1.35,1.65],"B":[0.0005,0.003]}},{"id":"A36","name":"ASTM A36 (shapes)","std":"ASTM A36","aka":"","origin":"US","use":"Structural shapes and plate","fam":"Carbon steel","base":"Fe","conf":"published","L":{"P":[null,0.04],"S":[null,0.05],"C":[null,0.26],"Si":[null,0.4]}},{"id":"A105","name":"ASTM A105","std":"ASTM A105","aka":"","origin":"US","use":"Carbon-steel piping forgings","fam":"Carbon steel","base":"Fe","conf":"published","L":{"P":[null,0.035],"S":[null,0.04],"C":[null,0.35],"Mn":[0.6,1.05],"Si":[0.1,0.35],"Cu":[null,0.4],"Ni":[null,0.4],"Cr":[null,0.3],"Mo":[null,0.12],"V":[null,0.08]}},{"id":"A516-70","name":"ASTM A516 Gr 70","std":"ASTM A516","aka":"","origin":"US","use":"Pressure-vessel plate","fam":"Carbon steel","base":"Fe","conf":"published","L":{"P":[null,0.025],"S":[null,0.025],"C":[null,0.31],"Mn":[0.85,1.2],"Si":[0.13,0.45]}},{"id":"C15","name":"C15 / C15E","std":"EN 10084 \u00b7 W.Nr. 1.0401/1.1141","aka":"","origin":"Foreign (EU)","use":"Case-hardening","fam":"Carbon steel","base":"Fe","conf":"published","L":{"Si":[null,0.4],"P":[null,0.045],"S":[null,0.045],"Cr":[null,0.4],"Mo":[null,0.1],"Ni":[null,0.4],"C":[0.12,0.18],"Mn":[0.3,0.6]}},{"id":"C22","name":"C22 / C22E","std":"EN 10083-2 \u00b7 W.Nr. 1.0402/1.1151","aka":"","origin":"Foreign (EU)","use":"General purpose","fam":"Carbon steel","base":"Fe","conf":"published","L":{"Si":[null,0.4],"P":[null,0.045],"S":[null,0.045],"Cr":[null,0.4],"Mo":[null,0.1],"Ni":[null,0.4],"C":[0.17,0.24],"Mn":[0.4,0.7]}},{"id":"C35","name":"C35 / C35E","std":"EN 10083-2 \u00b7 W.Nr. 1.0501/1.1181","aka":"","origin":"Foreign (EU)","use":"Q&T","fam":"Carbon steel","base":"Fe","conf":"published","L":{"Si":[null,0.4],"P":[null,0.045],"S":[null,0.045],"Cr":[null,0.4],"Mo":[null,0.1],"Ni":[null,0.4],"C":[0.32,0.39],"Mn":[0.5,0.8]}},{"id":"C40","name":"C40 / C40E","std":"EN 10083-2 \u00b7 W.Nr. 1.0511/1.1186","aka":"","origin":"Foreign (EU)","use":"Q&T","fam":"Carbon steel","base":"Fe","conf":"published","L":{"Si":[null,0.4],"P":[null,0.045],"S":[null,0.045],"Cr":[null,0.4],"Mo":[null,0.1],"Ni":[null,0.4],"C":[0.37,0.44],"Mn":[0.5,0.8]}},{"id":"C45","name":"C45 / C45E","std":"EN 10083-2 \u00b7 W.Nr. 1.0503/1.1191","aka":"\u2248 AISI 1045","origin":"Foreign (EU)","use":"Q&T shafts","fam":"Carbon steel","base":"Fe","conf":"published","L":{"Si":[null,0.4],"P":[null,0.045],"S":[null,0.045],"Cr":[null,0.4],"Mo":[null,0.1],"Ni":[null,0.4],"C":[0.42,0.5],"Mn":[0.5,0.8]}},{"id":"C50","name":"C50 / C50E","std":"EN 10083-2 \u00b7 W.Nr. 1.0540/1.1206","aka":"","origin":"Foreign (EU)","use":"Q&T","fam":"Carbon steel","base":"Fe","conf":"published","L":{"Si":[null,0.4],"P":[null,0.045],"S":[null,0.045],"Cr":[null,0.4],"Mo":[null,0.1],"Ni":[null,0.4],"C":[0.47,0.55],"Mn":[0.6,0.9]}},{"id":"C55","name":"C55 / C55E","std":"EN 10083-2 \u00b7 W.Nr. 1.0535/1.1203","aka":"","origin":"Foreign (EU)","use":"Q&T","fam":"Carbon steel","base":"Fe","conf":"published","L":{"Si":[null,0.4],"P":[null,0.045],"S":[null,0.045],"Cr":[null,0.4],"Mo":[null,0.1],"Ni":[null,0.4],"C":[0.52,0.6],"Mn":[0.6,0.9]}},{"id":"C60","name":"C60 / C60E","std":"EN 10083-2 \u00b7 W.Nr. 1.0601/1.1221","aka":"","origin":"Foreign (EU)","use":"Q&T","fam":"Carbon steel","base":"Fe","conf":"published","L":{"Si":[null,0.4],"P":[null,0.045],"S":[null,0.045],"Cr":[null,0.4],"Mo":[null,0.1],"Ni":[null,0.4],"C":[0.57,0.65],"Mn":[0.6,0.9]}},{"id":"11SMn30","name":"11SMn30","std":"EN 10087 \u00b7 W.Nr. 1.0715","aka":"\u2248 1215","origin":"Foreign (EU)","use":"Free-machining","fam":"Carbon steel","base":"Fe","conf":"published","L":{"Si":[null,0.05],"P":[null,0.11],"S":[0.27,0.33],"Cr":[null,0.4],"Mo":[null,0.1],"Ni":[null,0.4],"C":[null,0.14],"Mn":[0.9,1.3]}},{"id":"11SMnPb30","name":"11SMnPb30","std":"EN 10087 \u00b7 W.Nr. 1.0718","aka":"\u2248 12L14","origin":"Foreign (EU)","use":"Leaded free-machining","fam":"Carbon steel","base":"Fe","conf":"published","L":{"Si":[null,0.05],"P":[null,0.11],"S":[0.27,0.33],"Cr":[null,0.4],"Mo":[null,0.1],"Ni":[null,0.4],"C":[null,0.14],"Mn":[0.9,1.3],"Pb":[0.2,0.35]}},{"id":"S355J2","name":"S355J2","std":"EN 10025-2 \u00b7 W.Nr. 1.0577","aka":"","origin":"Foreign (EU)","use":"Structural","fam":"Carbon steel","base":"Fe","conf":"published","L":{"Si":[null,0.55],"P":[null,0.03],"S":[null,0.03],"Cr":[null,0.4],"Mo":[null,0.1],"Ni":[null,0.4],"C":[null,0.22],"Mn":[null,1.6],"Cu":[null,0.55]}},{"id":"080M40","name":"080M40 (EN8)","std":"BS 970","aka":"","origin":"Foreign (UK)","use":"General engineering","fam":"Carbon steel","base":"Fe","conf":"published","L":{"Si":[0.1,0.4],"P":[null,0.05],"S":[null,0.05],"Cr":[null,0.4],"Mo":[null,0.1],"Ni":[null,0.4],"C":[0.36,0.44],"Mn":[0.6,1.0]}},{"id":"070M20","name":"070M20 (EN3B)","std":"BS 970","aka":"","origin":"Foreign (UK)","use":"Mild steel","fam":"Carbon steel","base":"Fe","conf":"published","L":{"Si":[null,0.4],"P":[null,0.05],"S":[null,0.05],"Cr":[null,0.4],"Mo":[null,0.1],"Ni":[null,0.4],"C":[0.16,0.24],"Mn":[0.5,0.9]}},{"id":"S35C","name":"S35C","std":"JIS G4051","aka":"","origin":"Foreign (JP)","use":"Machine structural","fam":"Carbon steel","base":"Fe","conf":"published","L":{"Si":[0.15,0.35],"P":[null,0.03],"S":[null,0.035],"Cu":[null,0.3],"Ni":[null,0.2],"Cr":[null,0.2],"C":[0.32,0.38],"Mn":[0.6,0.9]}},{"id":"S45C","name":"S45C","std":"JIS G4051","aka":"\u2248 1045","origin":"Foreign (JP)","use":"Machine structural","fam":"Carbon steel","base":"Fe","conf":"published","L":{"Si":[0.15,0.35],"P":[null,0.03],"S":[null,0.035],"Cu":[null,0.3],"Ni":[null,0.2],"Cr":[null,0.2],"C":[0.42,0.48],"Mn":[0.6,0.9]}},{"id":"S50C","name":"S50C","std":"JIS G4051","aka":"","origin":"Foreign (JP)","use":"Machine structural","fam":"Carbon steel","base":"Fe","conf":"published","L":{"Si":[0.15,0.35],"P":[null,0.03],"S":[null,0.035],"Cu":[null,0.3],"Ni":[null,0.2],"Cr":[null,0.2],"C":[0.47,0.53],"Mn":[0.6,0.9]}},{"id":"S55C","name":"S55C","std":"JIS G4051","aka":"","origin":"Foreign (JP)","use":"Machine structural","fam":"Carbon steel","base":"Fe","conf":"published","L":{"Si":[0.15,0.35],"P":[null,0.03],"S":[null,0.035],"Cu":[null,0.3],"Ni":[null,0.2],"Cr":[null,0.2],"C":[0.52,0.58],"Mn":[0.6,0.9]}},{"id":"GOST-20","name":"Steel 20 (\u0421\u0442\u0430\u043b\u044c 20)","std":"GOST 1050","aka":"","origin":"Foreign (RU)","use":"Structural","fam":"Carbon steel","base":"Fe","conf":"published","L":{"Si":[0.17,0.37],"P":[null,0.035],"S":[null,0.04],"Cr":[null,0.25],"Ni":[null,0.3],"Cu":[null,0.3],"C":[0.17,0.24],"Mn":[0.35,0.65]}},{"id":"GOST-35","name":"Steel 35 (\u0421\u0442\u0430\u043b\u044c 35)","std":"GOST 1050","aka":"","origin":"Foreign (RU)","use":"Structural","fam":"Carbon steel","base":"Fe","conf":"published","L":{"Si":[0.17,0.37],"P":[null,0.035],"S":[null,0.04],"Cr":[null,0.25],"Ni":[null,0.3],"Cu":[null,0.3],"C":[0.32,0.4],"Mn":[0.5,0.8]}},{"id":"GOST-45","name":"Steel 45 (\u0421\u0442\u0430\u043b\u044c 45)","std":"GOST 1050","aka":"\u2248 1045 / GB 45","origin":"Foreign (RU/CN)","use":"Structural","fam":"Carbon steel","base":"Fe","conf":"published","L":{"Si":[0.17,0.37],"P":[null,0.035],"S":[null,0.04],"Cr":[null,0.25],"Ni":[null,0.3],"Cu":[null,0.3],"C":[0.42,0.5],"Mn":[0.5,0.8]}},{"id":"GOST-65G","name":"65G (65\u0413)","std":"GOST 14959","aka":"","origin":"Foreign (RU)","use":"Spring steel","fam":"Carbon steel","base":"Fe","conf":"published","L":{"Si":[0.17,0.37],"P":[null,0.035],"S":[null,0.04],"Cr":[null,0.25],"Ni":[null,0.3],"Cu":[null,0.3],"C":[0.62,0.7],"Mn":[0.9,1.2]}},{"id":"1330","name":"AISI 1330","std":"SAE J404 \u00b7 UNS G13300","aka":"","origin":"US","use":"Mn steel","fam":"Alloy steel","base":"Fe","conf":"published","L":{"Si":[0.15,0.35],"P":[null,0.035],"S":[null,0.04],"C":[0.28,0.33],"Mn":[1.6,1.9]}},{"id":"1335","name":"AISI 1335","std":"SAE J404 \u00b7 UNS G13350","aka":"","origin":"US","use":"Mn steel","fam":"Alloy steel","base":"Fe","conf":"published","L":{"Si":[0.15,0.35],"P":[null,0.035],"S":[null,0.04],"C":[0.33,0.38],"Mn":[1.6,1.9]}},{"id":"1340","name":"AISI 1340","std":"SAE J404 \u00b7 UNS G13400","aka":"","origin":"US","use":"Mn steel","fam":"Alloy steel","base":"Fe","conf":"published","L":{"Si":[0.15,0.35],"P":[null,0.035],"S":[null,0.04],"C":[0.38,0.43],"Mn":[1.6,1.9]}},{"id":"1345","name":"AISI 1345","std":"SAE J404 \u00b7 UNS G13450","aka":"","origin":"US","use":"Mn steel","fam":"Alloy steel","base":"Fe","conf":"published","L":{"Si":[0.15,0.35],"P":[null,0.035],"S":[null,0.04],"C":[0.43,0.48],"Mn":[1.6,1.9]}},{"id":"4023","name":"AISI 4023","std":"SAE J404 \u00b7 UNS G40230","aka":"","origin":"US","use":"Mo carburizing","fam":"Alloy steel","base":"Fe","conf":"published","L":{"Si":[0.15,0.35],"P":[null,0.035],"S":[null,0.04],"C":[0.2,0.25],"Mn":[0.7,0.9],"Mo":[0.2,0.3]}},{"id":"4024","name":"AISI 4024","std":"SAE J404 \u00b7 UNS G40240","aka":"","origin":"US","use":"Mo carburizing","fam":"Alloy steel","base":"Fe","conf":"published","L":{"Si":[0.15,0.35],"P":[null,0.035],"S":[0.035,0.05],"C":[0.2,0.25],"Mn":[0.7,0.9],"Mo":[0.2,0.3]}},{"id":"4027","name":"AISI 4027","std":"SAE J404 \u00b7 UNS G40270","aka":"","origin":"US","use":"Mo steel","fam":"Alloy steel","base":"Fe","conf":"published","L":{"Si":[0.15,0.35],"P":[null,0.035],"S":[null,0.04],"C":[0.25,0.3],"Mn":[0.7,0.9],"Mo":[0.2,0.3]}},{"id":"4037","name":"AISI 4037","std":"SAE J404 \u00b7 UNS G40370","aka":"","origin":"US","use":"Mo steel","fam":"Alloy steel","base":"Fe","conf":"published","L":{"Si":[0.15,0.35],"P":[null,0.035],"S":[null,0.04],"C":[0.35,0.4],"Mn":[0.7,0.9],"Mo":[0.2,0.3]}},{"id":"4047","name":"AISI 4047","std":"SAE J404 \u00b7 UNS G40470","aka":"","origin":"US","use":"Mo steel","fam":"Alloy steel","base":"Fe","conf":"published","L":{"Si":[0.15,0.35],"P":[null,0.035],"S":[null,0.04],"C":[0.45,0.5],"Mn":[0.7,0.9],"Mo":[0.2,0.3]}},{"id":"4118","name":"AISI 4118","std":"SAE J404 \u00b7 UNS G41180","aka":"","origin":"US","use":"Cr-Mo carburizing","fam":"Alloy steel","base":"Fe","conf":"published","L":{"Si":[0.15,0.35],"P":[null,0.035],"S":[null,0.04],"C":[0.18,0.23],"Mn":[0.7,0.9],"Cr":[0.4,0.6],"Mo":[0.08,0.15]}},{"id":"4120","name":"AISI 4120","std":"SAE J404 \u00b7 UNS G41200","aka":"","origin":"US","use":"Cr-Mo carburizing","fam":"Alloy steel","base":"Fe","conf":"published","L":{"Si":[0.15,0.35],"P":[null,0.035],"S":[null,0.04],"C":[0.18,0.23],"Mn":[0.9,1.2],"Cr":[0.4,0.6],"Mo":[0.13,0.2]}},{"id":"4121","name":"AISI 4121","std":"SAE J404 \u00b7 UNS G41210","aka":"","origin":"US","use":"Cr-Mo carburizing","fam":"Alloy steel","base":"Fe","conf":"published","L":{"Si":[0.15,0.35],"P":[null,0.035],"S":[null,0.04],"C":[0.18,0.23],"Mn":[0.75,1.0],"Cr":[0.45,0.65],"Mo":[0.2,0.3]}},{"id":"4130","name":"AISI 4130","std":"SAE J404 / ASTM A29 \u00b7 UNS G41300","aka":"\u2248 25CrMo4, SCM430, 25CD4","origin":"US","use":"Q&T structural, aircraft tube","fam":"Alloy steel","base":"Fe","conf":"published","L":{"Si":[0.15,0.35],"P":[null,0.035],"S":[null,0.04],"C":[0.28,0.33],"Mn":[0.4,0.6],"Cr":[0.8,1.1],"Mo":[0.15,0.25]}},{"id":"4135","name":"AISI 4135","std":"SAE J404 \u00b7 UNS G41350","aka":"","origin":"US","use":"Q&T","fam":"Alloy steel","base":"Fe","conf":"published","L":{"Si":[0.15,0.35],"P":[null,0.035],"S":[null,0.04],"C":[0.33,0.38],"Mn":[0.7,0.9],"Cr":[0.8,1.1],"Mo":[0.15,0.25]}},{"id":"4137","name":"AISI 4137","std":"SAE J404 \u00b7 UNS G41370","aka":"","origin":"US","use":"Q&T","fam":"Alloy steel","base":"Fe","conf":"published","L":{"Si":[0.15,0.35],"P":[null,0.035],"S":[null,0.04],"C":[0.35,0.4],"Mn":[0.7,0.9],"Cr":[0.8,1.1],"Mo":[0.15,0.25]}},{"id":"4140","name":"AISI 4140","std":"SAE J404 / ASTM A29 \u00b7 UNS G41400","aka":"\u2248 42CrMo4, SCM440","origin":"US","use":"Q&T general purpose","fam":"Alloy steel","base":"Fe","conf":"published","L":{"Si":[0.15,0.35],"P":[null,0.035],"S":[null,0.04],"C":[0.38,0.43],"Mn":[0.75,1.0],"Cr":[0.8,1.1],"Mo":[0.15,0.25]}},{"id":"4142","name":"AISI 4142","std":"SAE J404 \u00b7 UNS G41420","aka":"","origin":"US","use":"Q&T","fam":"Alloy steel","base":"Fe","conf":"published","L":{"Si":[0.15,0.35],"P":[null,0.035],"S":[null,0.04],"C":[0.4,0.45],"Mn":[0.75,1.0],"Cr":[0.8,1.1],"Mo":[0.15,0.25]}},{"id":"4145","name":"AISI 4145","std":"SAE J404 \u00b7 UNS G41450","aka":"","origin":"US","use":"Q&T","fam":"Alloy steel","base":"Fe","conf":"published","L":{"Si":[0.15,0.35],"P":[null,0.035],"S":[null,0.04],"C":[0.43,0.48],"Mn":[0.75,1.0],"Cr":[0.8,1.1],"Mo":[0.15,0.25]}},{"id":"4147","name":"AISI 4147","std":"SAE J404 \u00b7 UNS G41470","aka":"","origin":"US","use":"Q&T","fam":"Alloy steel","base":"Fe","conf":"published","L":{"Si":[0.15,0.35],"P":[null,0.035],"S":[null,0.04],"C":[0.45,0.5],"Mn":[0.75,1.0],"Cr":[0.8,1.1],"Mo":[0.15,0.25]}},{"id":"4150","name":"AISI 4150","std":"SAE J404 \u00b7 UNS G41500","aka":"","origin":"US","use":"Q&T","fam":"Alloy steel","base":"Fe","conf":"published","L":{"Si":[0.15,0.35],"P":[null,0.035],"S":[null,0.04],"C":[0.48,0.53],"Mn":[0.75,1.0],"Cr":[0.8,1.1],"Mo":[0.15,0.25]}},{"id":"4161","name":"AISI 4161","std":"SAE J404 \u00b7 UNS G41610","aka":"","origin":"US","use":"Spring/Q&T","fam":"Alloy steel","base":"Fe","conf":"published","L":{"Si":[0.15,0.35],"P":[null,0.035],"S":[null,0.04],"C":[0.56,0.64],"Mn":[0.75,1.0],"Cr":[0.7,0.9],"Mo":[0.25,0.35]}},{"id":"4320","name":"AISI 4320","std":"SAE J404 \u00b7 UNS G43200","aka":"","origin":"US","use":"Ni-Cr-Mo carburizing","fam":"Alloy steel","base":"Fe","conf":"published","L":{"Si":[0.15,0.35],"P":[null,0.035],"S":[null,0.04],"C":[0.17,0.22],"Mn":[0.45,0.65],"Ni":[1.65,2.0],"Cr":[0.4,0.6],"Mo":[0.2,0.3]}},{"id":"4340","name":"AISI 4340","std":"SAE J404 / ASTM A29 \u00b7 UNS G43400","aka":"\u2248 817M40/EN24 (approx.), SNCM439","origin":"US","use":"High-strength Q&T","fam":"Alloy steel","base":"Fe","conf":"published","L":{"Si":[0.15,0.35],"P":[null,0.035],"S":[null,0.04],"C":[0.38,0.43],"Mn":[0.6,0.8],"Ni":[1.65,2.0],"Cr":[0.7,0.9],"Mo":[0.2,0.3]}},{"id":"E4340","name":"AISI E4340 (aircraft quality)","std":"AMS 6414/6415 \u00b7 UNS G43406","aka":"","origin":"US","use":"Aircraft-quality 4340","fam":"Alloy steel","base":"Fe","conf":"published","L":{"Si":[0.15,0.35],"P":[null,0.025],"S":[null,0.025],"C":[0.38,0.43],"Mn":[0.65,0.85],"Ni":[1.65,2.0],"Cr":[0.7,0.9],"Mo":[0.2,0.3]}},{"id":"4419","name":"AISI 4419","std":"SAE J404 \u00b7 UNS G44190","aka":"","origin":"US","use":"Mo carburizing","fam":"Alloy steel","base":"Fe","conf":"published","L":{"Si":[0.15,0.35],"P":[null,0.035],"S":[null,0.04],"C":[0.18,0.23],"Mn":[0.45,0.65],"Mo":[0.45,0.6]}},{"id":"4422","name":"AISI 4422","std":"SAE J404 \u00b7 UNS G44220","aka":"","origin":"US","use":"Mo carburizing","fam":"Alloy steel","base":"Fe","conf":"published","L":{"Si":[0.15,0.35],"P":[null,0.035],"S":[null,0.04],"C":[0.2,0.25],"Mn":[0.7,0.9],"Mo":[0.35,0.45]}},{"id":"4427","name":"AISI 4427","std":"SAE J404 \u00b7 UNS G44270","aka":"","origin":"US","use":"Mo steel","fam":"Alloy steel","base":"Fe","conf":"published","L":{"Si":[0.15,0.35],"P":[null,0.035],"S":[null,0.04],"C":[0.24,0.29],"Mn":[0.7,0.9],"Mo":[0.35,0.45]}},{"id":"4615","name":"AISI 4615","std":"SAE J404 \u00b7 UNS G46150","aka":"","origin":"US","use":"Ni-Mo carburizing","fam":"Alloy steel","base":"Fe","conf":"published","L":{"Si":[0.15,0.35],"P":[null,0.035],"S":[null,0.04],"C":[0.13,0.18],"Mn":[0.45,0.65],"Ni":[1.65,2.0],"Mo":[0.2,0.3]}},{"id":"4620","name":"AISI 4620","std":"SAE J404 \u00b7 UNS G46200","aka":"","origin":"US","use":"Ni-Mo carburizing","fam":"Alloy steel","base":"Fe","conf":"published","L":{"Si":[0.15,0.35],"P":[null,0.035],"S":[null,0.04],"C":[0.17,0.22],"Mn":[0.45,0.65],"Ni":[1.65,2.0],"Mo":[0.2,0.3]}},{"id":"4621","name":"AISI 4621","std":"SAE J404 \u00b7 UNS G46210","aka":"","origin":"US","use":"Ni-Mo carburizing","fam":"Alloy steel","base":"Fe","conf":"published","L":{"Si":[0.15,0.35],"P":[null,0.035],"S":[null,0.04],"C":[0.18,0.23],"Mn":[0.7,0.9],"Ni":[1.65,2.0],"Mo":[0.2,0.3]}},{"id":"4626","name":"AISI 4626","std":"SAE J404 \u00b7 UNS G46260","aka":"","origin":"US","use":"Ni-Mo","fam":"Alloy steel","base":"Fe","conf":"published","L":{"Si":[0.15,0.35],"P":[null,0.035],"S":[null,0.04],"C":[0.24,0.29],"Mn":[0.45,0.65],"Ni":[0.7,1.0],"Mo":[0.15,0.25]}},{"id":"4718","name":"AISI 4718","std":"SAE J404 \u00b7 UNS G47180","aka":"","origin":"US","use":"Ni-Cr-Mo carburizing","fam":"Alloy steel","base":"Fe","conf":"published","L":{"Si":[0.15,0.35],"P":[null,0.035],"S":[null,0.04],"C":[0.16,0.21],"Mn":[0.7,0.9],"Ni":[0.9,1.2],"Cr":[0.35,0.55],"Mo":[0.3,0.4]}},{"id":"4720","name":"AISI 4720","std":"SAE J404 \u00b7 UNS G47200","aka":"","origin":"US","use":"Ni-Cr-Mo carburizing","fam":"Alloy steel","base":"Fe","conf":"published","L":{"Si":[0.15,0.35],"P":[null,0.035],"S":[null,0.04],"C":[0.17,0.22],"Mn":[0.5,0.7],"Ni":[0.9,1.2],"Cr":[0.35,0.55],"Mo":[0.15,0.25]}},{"id":"4815","name":"AISI 4815","std":"SAE J404 \u00b7 UNS G48150","aka":"","origin":"US","use":"3.5% Ni-Mo carburizing","fam":"Alloy steel","base":"Fe","conf":"published","L":{"Si":[0.15,0.35],"P":[null,0.035],"S":[null,0.04],"C":[0.13,0.18],"Mn":[0.4,0.6],"Ni":[3.25,3.75],"Mo":[0.2,0.3]}},{"id":"4817","name":"AISI 4817","std":"SAE J404 \u00b7 UNS G48170","aka":"","origin":"US","use":"3.5% Ni-Mo carburizing","fam":"Alloy steel","base":"Fe","conf":"published","L":{"Si":[0.15,0.35],"P":[null,0.035],"S":[null,0.04],"C":[0.15,0.2],"Mn":[0.4,0.6],"Ni":[3.25,3.75],"Mo":[0.2,0.3]}},{"id":"4820","name":"AISI 4820","std":"SAE J404 \u00b7 UNS G48200","aka":"","origin":"US","use":"3.5% Ni-Mo carburizing","fam":"Alloy steel","base":"Fe","conf":"published","L":{"Si":[0.15,0.35],"P":[null,0.035],"S":[null,0.04],"C":[0.18,0.23],"Mn":[0.5,0.7],"Ni":[3.25,3.75],"Mo":[0.2,0.3]}},{"id":"5015","name":"AISI 5015","std":"SAE J404 \u00b7 UNS G50150","aka":"","origin":"US","use":"Cr steel","fam":"Alloy steel","base":"Fe","conf":"published","L":{"Si":[0.15,0.35],"P":[null,0.035],"S":[null,0.04],"C":[0.12,0.17],"Mn":[0.3,0.5],"Cr":[0.3,0.5]}},{"id":"5046","name":"AISI 5046","std":"SAE J404 \u00b7 UNS G50460","aka":"","origin":"US","use":"Cr steel","fam":"Alloy steel","base":"Fe","conf":"published","L":{"Si":[0.15,0.35],"P":[null,0.035],"S":[null,0.04],"C":[0.43,0.48],"Mn":[0.75,1.0],"Cr":[0.2,0.35]}},{"id":"5120","name":"AISI 5120","std":"SAE J404 \u00b7 UNS G51200","aka":"","origin":"US","use":"Cr carburizing","fam":"Alloy steel","base":"Fe","conf":"published","L":{"Si":[0.15,0.35],"P":[null,0.035],"S":[null,0.04],"C":[0.17,0.22],"Mn":[0.7,0.9],"Cr":[0.7,0.9]}},{"id":"5130","name":"AISI 5130","std":"SAE J404 \u00b7 UNS G51300","aka":"","origin":"US","use":"Cr steel","fam":"Alloy steel","base":"Fe","conf":"published","L":{"Si":[0.15,0.35],"P":[null,0.035],"S":[null,0.04],"C":[0.28,0.33],"Mn":[0.7,0.9],"Cr":[0.8,1.1]}},{"id":"5132","name":"AISI 5132","std":"SAE J404 \u00b7 UNS G51320","aka":"","origin":"US","use":"Cr steel","fam":"Alloy steel","base":"Fe","conf":"published","L":{"Si":[0.15,0.35],"P":[null,0.035],"S":[null,0.04],"C":[0.3,0.35],"Mn":[0.6,0.8],"Cr":[0.75,1.0]}},{"id":"5135","name":"AISI 5135","std":"SAE J404 \u00b7 UNS G51350","aka":"","origin":"US","use":"Cr steel","fam":"Alloy steel","base":"Fe","conf":"published","L":{"Si":[0.15,0.35],"P":[null,0.035],"S":[null,0.04],"C":[0.33,0.38],"Mn":[0.6,0.8],"Cr":[0.8,1.05]}},{"id":"5140","name":"AISI 5140","std":"SAE J404 \u00b7 UNS G51400","aka":"\u2248 41Cr4, SCr440","origin":"US","use":"Cr steel","fam":"Alloy steel","base":"Fe","conf":"published","L":{"Si":[0.15,0.35],"P":[null,0.035],"S":[null,0.04],"C":[0.38,0.43],"Mn":[0.7,0.9],"Cr":[0.7,0.9]}},{"id":"5145","name":"AISI 5145","std":"SAE J404 \u00b7 UNS G51450","aka":"","origin":"US","use":"Cr steel","fam":"Alloy steel","base":"Fe","conf":"published","L":{"Si":[0.15,0.35],"P":[null,0.035],"S":[null,0.04],"C":[0.43,0.48],"Mn":[0.7,0.9],"Cr":[0.7,0.9]}},{"id":"5147","name":"AISI 5147","std":"SAE J404 \u00b7 UNS G51470","aka":"","origin":"US","use":"Cr steel","fam":"Alloy steel","base":"Fe","conf":"published","L":{"Si":[0.15,0.35],"P":[null,0.035],"S":[null,0.04],"C":[0.46,0.51],"Mn":[0.7,0.95],"Cr":[0.85,1.15]}},{"id":"5150","name":"AISI 5150","std":"SAE J404 \u00b7 UNS G51500","aka":"","origin":"US","use":"Cr steel","fam":"Alloy steel","base":"Fe","conf":"published","L":{"Si":[0.15,0.35],"P":[null,0.035],"S":[null,0.04],"C":[0.48,0.53],"Mn":[0.7,0.9],"Cr":[0.7,0.9]}},{"id":"5155","name":"AISI 5155","std":"SAE J404 \u00b7 UNS G51550","aka":"","origin":"US","use":"Cr spring steel","fam":"Alloy steel","base":"Fe","conf":"published","L":{"Si":[0.15,0.35],"P":[null,0.035],"S":[null,0.04],"C":[0.51,0.59],"Mn":[0.7,0.9],"Cr":[0.7,0.9]}},{"id":"5160","name":"AISI 5160","std":"SAE J404 \u00b7 UNS G51600","aka":"","origin":"US","use":"Cr spring steel","fam":"Alloy steel","base":"Fe","conf":"published","L":{"Si":[0.15,0.35],"P":[null,0.035],"S":[null,0.04],"C":[0.56,0.64],"Mn":[0.75,1.0],"Cr":[0.7,0.9]}},{"id":"50100","name":"AISI 50100","std":"SAE J404 \u00b7 UNS G50986","aka":"","origin":"US","use":"Bearing steel","fam":"Alloy steel","base":"Fe","conf":"published","L":{"Si":[0.15,0.35],"P":[null,0.025],"S":[null,0.025],"C":[0.98,1.1],"Mn":[0.25,0.45],"Cr":[0.4,0.6]}},{"id":"51100","name":"AISI 51100","std":"SAE J404 \u00b7 UNS G51986","aka":"","origin":"US","use":"Bearing steel","fam":"Alloy steel","base":"Fe","conf":"published","L":{"Si":[0.15,0.35],"P":[null,0.025],"S":[null,0.025],"C":[0.98,1.1],"Mn":[0.25,0.45],"Cr":[0.9,1.15]}},{"id":"52100","name":"AISI 52100","std":"ASTM A295 \u00b7 UNS G52986","aka":"\u2248 100Cr6, SUJ2, GCr15, ShKh15","origin":"US","use":"Bearing steel","fam":"Alloy steel","base":"Fe","conf":"published","L":{"Si":[0.15,0.35],"P":[null,0.025],"S":[null,0.025],"C":[0.98,1.1],"Mn":[0.25,0.45],"Cr":[1.3,1.6]}},{"id":"6118","name":"AISI 6118","std":"SAE J404 \u00b7 UNS G61180","aka":"","origin":"US","use":"Cr-V carburizing","fam":"Alloy steel","base":"Fe","conf":"published","L":{"Si":[0.15,0.35],"P":[null,0.035],"S":[null,0.04],"C":[0.16,0.21],"Mn":[0.5,0.7],"Cr":[0.5,0.7],"V":[0.1,0.15]}},{"id":"6150","name":"AISI 6150","std":"SAE J404 \u00b7 UNS G61500","aka":"\u2248 51CrV4","origin":"US","use":"Cr-V springs","fam":"Alloy steel","base":"Fe","conf":"published","L":{"Si":[0.15,0.35],"P":[null,0.035],"S":[null,0.04],"C":[0.48,0.53],"Mn":[0.7,0.9],"Cr":[0.8,1.1],"V":[0.15,null]}},{"id":"8615","name":"AISI 8615","std":"SAE J404 \u00b7 UNS G86150","aka":"","origin":"US","use":"Ni-Cr-Mo carburizing","fam":"Alloy steel","base":"Fe","conf":"published","L":{"Si":[0.15,0.35],"P":[null,0.035],"S":[null,0.04],"C":[0.13,0.18],"Mn":[0.7,0.9],"Ni":[0.4,0.7],"Cr":[0.4,0.6],"Mo":[0.15,0.25]}},{"id":"8617","name":"AISI 8617","std":"SAE J404 \u00b7 UNS G86170","aka":"","origin":"US","use":"Ni-Cr-Mo carburizing","fam":"Alloy steel","base":"Fe","conf":"published","L":{"Si":[0.15,0.35],"P":[null,0.035],"S":[null,0.04],"C":[0.15,0.2],"Mn":[0.7,0.9],"Ni":[0.4,0.7],"Cr":[0.4,0.6],"Mo":[0.15,0.25]}},{"id":"8620","name":"AISI 8620","std":"SAE J404 \u00b7 UNS G86200","aka":"\u2248 20NiCrMo2-2, SNCM220","origin":"US","use":"Ni-Cr-Mo carburizing gears","fam":"Alloy steel","base":"Fe","conf":"published","L":{"Si":[0.15,0.35],"P":[null,0.035],"S":[null,0.04],"C":[0.18,0.23],"Mn":[0.7,0.9],"Ni":[0.4,0.7],"Cr":[0.4,0.6],"Mo":[0.15,0.25]}},{"id":"8622","name":"AISI 8622","std":"SAE J404 \u00b7 UNS G86220","aka":"","origin":"US","use":"Ni-Cr-Mo carburizing","fam":"Alloy steel","base":"Fe","conf":"published","L":{"Si":[0.15,0.35],"P":[null,0.035],"S":[null,0.04],"C":[0.2,0.25],"Mn":[0.7,0.9],"Ni":[0.4,0.7],"Cr":[0.4,0.6],"Mo":[0.15,0.25]}},{"id":"8625","name":"AISI 8625","std":"SAE J404 \u00b7 UNS G86250","aka":"","origin":"US","use":"Ni-Cr-Mo","fam":"Alloy steel","base":"Fe","conf":"published","L":{"Si":[0.15,0.35],"P":[null,0.035],"S":[null,0.04],"C":[0.23,0.28],"Mn":[0.7,0.9],"Ni":[0.4,0.7],"Cr":[0.4,0.6],"Mo":[0.15,0.25]}},{"id":"8627","name":"AISI 8627","std":"SAE J404 \u00b7 UNS G86270","aka":"","origin":"US","use":"Ni-Cr-Mo","fam":"Alloy steel","base":"Fe","conf":"published","L":{"Si":[0.15,0.35],"P":[null,0.035],"S":[null,0.04],"C":[0.25,0.3],"Mn":[0.7,0.9],"Ni":[0.4,0.7],"Cr":[0.4,0.6],"Mo":[0.15,0.25]}},{"id":"8630","name":"AISI 8630","std":"SAE J404 \u00b7 UNS G86300","aka":"","origin":"US","use":"Ni-Cr-Mo Q&T","fam":"Alloy steel","base":"Fe","conf":"published","L":{"Si":[0.15,0.35],"P":[null,0.035],"S":[null,0.04],"C":[0.28,0.33],"Mn":[0.7,0.9],"Ni":[0.4,0.7],"Cr":[0.4,0.6],"Mo":[0.15,0.25]}},{"id":"8637","name":"AISI 8637","std":"SAE J404 \u00b7 UNS G86370","aka":"","origin":"US","use":"Ni-Cr-Mo Q&T","fam":"Alloy steel","base":"Fe","conf":"published","L":{"Si":[0.15,0.35],"P":[null,0.035],"S":[null,0.04],"C":[0.35,0.4],"Mn":[0.75,1.0],"Ni":[0.4,0.7],"Cr":[0.4,0.6],"Mo":[0.15,
