Repository: sammy-poppen/alloy-matcher

File: db/props.json
{"props":[{"id":"1040","cond":"Oil quenched & tempered","curve":[[205.0,896.0,662.0,16.0,262.0],[315.0,889.0,648.0,18.0,255.0],[425.0,862.0,634.0,21.0,248.0],[540.0,758.0,551.0,26.0,223.0],[650.0,669.0,434.0,30.0,201.0]],"cost":0.8,"avail":"stock","src":"ASM Handbook typical (OQ)"},{"id":"1060","cond":"Oil quenched & tempered","curve":[[205.0,1103.0,779.0,13.0,321.0],[315.0,1103.0,779.0,13.0,321.0],[425.0,1076.0,765.0,14.0,311.0],[540.0,965.0,669.0,17.0,277.0],[650.0,800.0,524.0,23.0,229.0]],"cost":0.85,"avail":"stock","src":"ASM Handbook typical (OQ)"},{"id":"1080","cond":"Oil quenched & tempered","curve":[[205.0,1310.0,979.0,12.0,388.0],[315.0,1303.0,979.0,12.0,388.0],[425.0,1289.0,951.0,13.0,375.0],[540.0,1131.0,807.0,16.0,321.0],[650.0,889.0,600.0,21.0,255.0]],"cost":0.9,"avail":"stock","src":"ASM Handbook typical (OQ)"},{"id":"1137","cond":"Water quenched & tempered","curve":[[205.0,1496.0,1165.0,5.0,415.0],[315.0,1372.0,1124.0,9.0,375.0],[425.0,1103.0,986.0,14.0,311.0],[540.0,827.0,710.0,19.0,262.0],[650.0,669.0,524.0,25.0,197.0]],"cost":0.85,"avail":"stock","src":"ASM Handbook typical (WQ)"},{"id":"1141","cond":"Oil quenched & tempered","curve":[[205.0,1634.0,1213.0,6.0,461.0],[315.0,1462.0,1282.0,9.0,415.0],[425.0,1165.0,1034.0,12.0,331.0],[540.0,896.0,765.0,18.0,262.0],[650.0,710.0,593.0,23.0,217.0]],"cost":0.85,"avail":"stock","src":"ASM Handbook typical (OQ)"},{"id":"1144","cond":"Oil quenched & tempered","curve":[[205.0,876.0,627.0,17.0,277.0],[315.0,869.0,621.0,17.0,262.0],[425.0,848.0,607.0,18.0,248.0],[540.0,807.0,600.0,20.0,235.0],[650.0,724.0,538.0,22.0,217.0]],"cost":0.9,"avail":"stock","src":"ASM Handbook typical (OQ)"},{"id":"4130","cond":"Water quenched & tempered","curve":[[205.0,1627.0,1462.0,10.0,467.0],[315.0,1496.0,1379.0,11.0,435.0],[425.0,1282.0,1193.0,13.0,380.0],[540.0,1040.0,979.0,18.0,302.0],[650.0,814.0,703.0,22.0,245.0]],"cost":1.05,"avail":"stock","src":"ASM Handbook typical (WQ 855 \u00b0C)"},{"id":"4140","cond":"Oil quenched & tempered","curve":[[205.0,1772.0,1641.0,8.0,510.0],[315.0,1551.0,1434.0,9.0,445.0],[425.0,1250.0,1140.0,13.0,370.0],[540.0,1075.0,986.0,15.0,311.0],[650.0,758.0,655.0,21.0,230.0]],"cost":1.0,"avail":"stock","src":"ASM Handbook typical (OQ 845 \u00b0C)"},{"id":"4150","cond":"Oil quenched & tempered","curve":[[205.0,1931.0,1724.0,10.0,530.0],[315.0,1765.0,1593.0,10.0,495.0],[425.0,1517.0,1379.0,12.0,440.0],[540.0,1207.0,1103.0,15.0,370.0],[650.0,958.0,841.0,19.0,290.0]],"cost":1.1,"avail":"stock","src":"ASM Handbook typical (OQ)"},{"id":"4340","cond":"Oil quenched & tempered","curve":[[205.0,1875.0,1675.0,10.0,520.0],[315.0,1724.0,1586.0,10.0,486.0],[425.0,1469.0,1365.0,10.0,430.0],[540.0,1207.0,1145.0,14.0,352.0],[650.0,965.0,855.0,19.0,280.0]],"cost":1.5,"avail":"stock","src":"ASM Handbook typical (OQ)"},{"id":"5140","cond":"Oil quenched & tempered","curve":[[205.0,1793.0,1641.0,9.0,490.0],[315.0,1585.0,1427.0,10.0,440.0],[425.0,1275.0,1158.0,13.0,375.0],[540.0,965.0,834.0,18.0,280.0],[650.0,758.0,655.0,26.0,235.0]],"cost":0.95,"avail":"specialty","src":"ASM Handbook typical (OQ)"},{"id":"5150","cond":"Oil quenched & tempered","curve":[[205.0,1944.0,1731.0,5.0,525.0],[315.0,1731.0,1586.0,6.0,475.0],[425.0,1434.0,1324.0,9.0,440.0],[540.0,1144.0,1034.0,15.0,340.0],[650.0,806.0,731.0,20.0,245.0]],"cost":1.0,"avail":"specialty","src":"ASM Handbook typical (OQ)"},{"id":"5160","cond":"Oil quenched & tempered","curve":[[205.0,2220.0,1793.0,4.0,627.0],[315.0,1999.0,1793.0,9.0,555.0],[425.0,1585.0,1448.0,10.0,461.0],[540.0,1207.0,1089.0,12.0,341.0],[650.0,931.0,807.0,20.0,269.0]],"cost":0.95,"avail":"stock","src":"ASM Handbook typical (OQ)"},{"id":"6150","cond":"Oil quenched & tempered","curve":[[205.0,1931.0,1689.0,8.0,538.0],[315.0,1724.0,1572.0,8.0,483.0],[425.0,1434.0,1331.0,9.0,420.0],[540.0,1158.0,1069.0,13.0,338.0],[650.0,945.0,841.0,17.0,282.0]],"cost":1.2,"avail":"specialty","src":"ASM Handbook typical (OQ)"},{"id":"8630","cond":"Water quenched & tempered","curve":[[205.0,1641.0,1503.0,9.0,465.0],[315.0,1482.0,1392.0,10.0,430.0],[425.0,1276.0,1172.0,13.0,375.0],[540.0,1034.0,896.0,17.0,310.0],[650.0,793.0,689.0,23.0,240.0]],"cost":1.1,"avail":"specialty","src":"ASM Handbook typical (WQ)"},{"id":"8640","cond":"Oil quenched & tempered","curve":[[205.0,1862.0,1669.0,10.0,505.0],[315.0,1641.0,1503.0,10.0,460.0],[425.0,1365.0,1248.0,12.0,400.0],[540.0,1053.0,924.0,17.0,315.0],[650.0,834.0,703.0,22.0,250.0]],"cost":1.15,"avail":"specialty","src":"ASM Handbook typical (OQ)"},{"id":"8740","cond":"Oil quenched & tempered","curve":[[205.0,1999.0,1655.0,10.0,578.0],[315.0,1717.0,1551.0,11.0,495.0],[425.0,1434.0,1358.0,13.0,415.0],[540.0,1207.0,1138.0,15.0,363.0],[650.0,986.0,903.0,20.0,302.0]],"cost":1.2,"avail":"specialty","src":"ASM Handbook typical (OQ)"},{"id":"9255","cond":"Oil quenched & tempered","curve":[[205.0,2103.0,2048.0,1.0,601.0],[315.0,1937.0,1793.0,4.0,578.0],[425.0,1606.0,1489.0,8.0,477.0],[540.0,1255.0,1103.0,15.0,352.0],[650.0,993.0,814.0,20.0,285.0]],"cost":1.0,"avail":"specialty","src":"ASM Handbook typical (OQ)"},{"id":"4330V","cond":"Q&T to 150 ksi class (typical)","uts":1034.0,"ys":931.0,"el":18.0,"hb":311.0,"cost":2.5,"avail":"specialty","src":"Producer typical"},{"id":"300M","cond":"Q&T, tempered ~300 \u00b0C (280 ksi class)","uts":1965.0,"ys":1655.0,"el":9.0,"hb":540.0,"cost":4.0,"avail":"specialty","src":"AMS 6419 typical"},{"id":"D6AC","cond":"Q&T (220 ksi class)","uts":1585.0,"ys":1450.0,"el":12.0,"hb":460.0,"cost":4.0,"avail":"specialty","src":"AMS 6431 typical"},{"id":"HP9-4-30","cond":"Q&T (220 ksi class)","uts":1550.0,"ys":1380.0,"el":16.0,"hb":440.0,"cost":15.0,"avail":"specialty","src":"Producer typical"},{"id":"AerMet100","cond":"Solution treated + aged 482 \u00b0C","uts":1965.0,"ys":1724.0,"el":14.0,"hb":540.0,"cost":20.0,"avail":"specialty","src":"Producer typical"},{"id":"Mar250","cond":"Aged 480 \u00b0C","uts":1800.0,"ys":1725.0,"el":10.0,"hb":480.0,"cost":10.0,"avail":"specialty","src":"AMS 6512 typical"},{"id":"Mar300","cond":"Aged 480 \u00b0C","uts":2050.0,"ys":2000.0,"el":8.0,"hb":520.0,"cost":11.0,"avail":"specialty","src":"AMS 6514 typical"},{"id":"N135M","cond":"Q&T, tempered 650 \u00b0C (core)","uts":965.0,"ys":758.0,"el":18.0,"hb":285.0,"cost":1.6,"avail":"specialty","src":"Producer typical"},{"id":"H11","cond":"Hardened & tempered to ~45 HRC (aircraft structural)","uts":1517.0,"ys":1310.0,"el":10.0,"hb":421.0,"cost":3.0,"avail":"specialty","src":"Producer typical"},{"id":"304","cond":"Annealed","uts":586.0,"ys":290.0,"el":55.0,"hb":170.0,"cost":2.5,"avail":"stock","src":"ASM typical"},{"id":"316","cond":"Annealed","uts":579.0,"ys":290.0,"el":50.0,"hb":170.0,"cost":3.2,"avail":"stock","src":"ASM typical"},{"id":"2205","cond":"Annealed","uts":760.0,"ys":515.0,"el":30.0,"hb":240.0,"cost":4.0,"avail":"stock","src":"Producer typical"},{"id":"2507","cond":"Annealed","uts":850.0,"ys":600.0,"el":28.0,"hb":270.0,"cost":5.5,"avail":"specialty","src":"Producer typical"},{"id":"XM19","cond":"Annealed (Nitronic 50)","uts":827.0,"ys":414.0,"el":45.0,"hb":210.0,"cost":6.0,"avail":"specialty","src":"Producer typical"},{"id":"410","cond":"Hardened, tempered 315 \u00b0C","uts":1310.0,"ys":1000.0,"el":15.0,"hb":380.0,"cost":2.0,"avail":"stock","src":"ASM typical"},{"id":"410","cond":"Hardened, tempered 595 \u00b0C","uts":793.0,"ys":586.0,"el":20.0,"hb":240.0,"cost":2.0,"avail":"stock","src":"ASM typical"},{"id":"420","cond":"Hardened, tempered 205 \u00b0C","uts":1720.0,"ys":1480.0,"el":8.0,"hb":500.0,"cost":2.5,"avail":"stock","src":"ASM typical"},{"id":"431","cond":"Hardened, tempered 260 \u00b0C","uts":1360.0,"ys":1030.0,"el":16.0,"hb":400.0,"cost":3.0,"avail":"specialty","src":"ASM typical"},{"id":"431","cond":"Hardened, tempered 595 \u00b0C","uts":862.0,"ys":655.0,"el":20.0,"hb":260.0,"cost":3.0,"avail":"specialty","src":"ASM typical"},{"id":"440C","cond":"Hardened, tempered 315 \u00b0C","uts":1970.0,"ys":1900.0,"el":2.0,"hb":555.0,"cost":3.5,"avail":"stock","src":"ASM typical"},{"id":"17-4PH","cond":"Condition H900","uts":1379.0,"ys":1241.0,"el":10.0,"hb":420.0,"cost":4.0,"avail":"stock","src":"ASTM A564 typical"},{"id":"17-4PH","cond":"Condition H1025","uts":1069.0,"ys":1000.0,"el":12.0,"hb":331.0,"cost":4.0,"avail":"stock","src":"ASTM A564 typical"},{"id":"17-4PH","cond":"Condition H1075","uts":1000.0,"ys":862.0,"el":13.0,"hb":311.0,"cost":4.0,"avail":"stock","src":"ASTM A564 typical"},{"id":"17-4PH","cond":"Condition H1150","uts":931.0,"ys":724.0,"el":16.0,"hb":277.0,"cost":4.0,"avail":"stock","src":"ASTM A564 typical"},{"id":"15-5PH","cond":"Condition H1025","uts":1069.0,"ys":1000.0,"el":14.0,"hb":331.0,"cost":5.0,"avail":"specialty","src":"AMS 5659 typical"},{"id":"15-5PH","cond":"Condition H900","uts":1379.0,"ys":1241.0,"el":11.0,"hb":420.0,"cost":5.0,"avail":"specialty","src":"AMS 5659 typical"},{"id":"13-8Mo","cond":"Condition H1000","uts":1517.0,"ys":1413.0,"el":10.0,"hb":444.0,"cost":9.0,"avail":"specialty","src":"AMS 5629 typical"},{"id":"13-8Mo","cond":"Condition H1050","uts":1310.0,"ys":1207.0,"el":12.0,"hb":400.0,"cost":9.0,"avail":"specialty","src":"AMS 5629 typical"},{"id":"C465","cond":"Condition H950","uts":1758.0,"ys":1620.0,"el":11.0,"hb":480.0,"cost":12.0,"avail":"specialty","src":"Producer typical"},{"id":"A286","cond":"Solution treated + aged","uts":1069.0,"ys":758.0,"el":24.0,"hb":300.0,"cost":8.0,"avail":"specialty","src":"AMS 5737 typical"},{"id":"In718","cond":"Solution treated + aged (AMS 5662/5663)","uts":1380.0,"ys":1170.0,"el":21.0,"hb":400.0,"cost":25.0,"avail":"specialty","src":"Producer typical"},{"id":"In625","cond":"Annealed","uts":930.0,"ys":460.0,"el":50.0,"hb":200.0,"cost":22.0,"avail":"specialty","src":"Producer typical"},{"id":"InX750","cond":"Solution treated + aged","uts":1270.0,"ys":850.0,"el":24.0,"hb":330.0,"cost":25.0,"avail":"specialty","src":"Producer typical"},{"id":"In600","cond":"Annealed","uts":655.0,"ys":310.0,"el":40.0,"hb":150.0,"cost":18.0,"avail":"specialty","src":"Producer typical"},{"id":"MonelK500","cond":"Cold drawn + aged","uts":1100.0,"ys":790.0,"el":20.0,"hb":300.0,"cost":18.0,"avail":"specialty","src":"Producer typical"},{"id":"Monel400","cond":"Annealed","uts":550.0,"ys":240.0,"el":45.0,"hb":130.0,"cost":14.0,"avail":"specialty","src":"Producer typical"},{"id":"Waspaloy","cond":"Solution treated + aged","uts":1280.0,"ys":795.0,"el":25.0,"hb":360.0,"cost":30.0,"avail":"specialty","src":"Producer typical"},{"id":"HastC276","cond":"Annealed","uts":790.0,"ys":355.0,"el":60.0,"hb":194.0,"cost":25.0,"avail":"specialty","src":"Producer typical"},{"id":"MP35N","cond":"Work-hardened + aged","uts":2000.0,"ys":1900.0,"el":9.0,"hb":520.0,"cost":40.0,"avail":"specialty","src":"Producer typical"},{"id":"L605","cond":"Annealed","uts":1015.0,"ys":485.0,"el":55.0,"hb":250.0,"cost":35.0,"avail":"specialty","src":"Producer typical"},{"id":"TiGr2","cond":"Annealed","uts":485.0,"ys":345.0,"el":24.0,"hb":200.0,"cost":15.0,"avail":"stock","src":"ASTM B348 typical"},{"id":"TiGr4","cond":"Annealed","uts":662.0,"ys":586.0,"el":20.0,"hb":265.0,"cost":17.0,"avail":"specialty","src":"ASTM B348 typical"},{"id":"TiGr5","cond":"Annealed","uts":950.0,"ys":880.0,"el":14.0,"hb":334.0,"cost":20.0,"avail":"stock","src":"AMS 4928 typical"},{"id":"TiGr5","cond":"Solution treated + aged","uts":1170.0,"ys":1100.0,"el":10.0,"hb":379.0,"cost":21.0,"avail":"specialty","src":"AMS 4965 typical"},{"id":"TiGr9","cond":"Annealed","uts":690.0,"ys":586.0,"el":15.0,"hb":256.0,"cost":22.0,"avail":"specialty","src":"ASTM B348 typical"},{"id":"Ti6242","cond":"Duplex annealed","uts":1000.0,"ys":930.0,"el":15.0,"hb":330.0,"cost":30.0,"avail":"specialty","src":"AMS 4919 typical"},{"id":"Ti1023","cond":"Solution treated + aged","uts":1240.0,"ys":1170.0,"el":8.0,"hb":380.0,"cost":35.0,"avail":"specialty","src":"AMS 4984 typical"},{"id":"Ti5553","cond":"Solution treated + aged","uts":1300.0,"ys":1220.0,"el":7.0,"hb":390.0,"cost":35.0,"avail":"specialty","src":"Producer typical"},{"id":"TiBetaC","cond":"Solution treated + aged","uts":1240.0,"ys":1170.0,"el":12.0,"hb":380.0,"cost":35.0,"avail":"specialty","src":"AMS 4957 typical"},{"id":"AA1100","cond":"H14","uts":125.0,"ys":115.0,"el":9.0,"hb":32.0,"cost":3.0,"avail":"stock","src":"Aluminum Association typical"},{"id":"AA3003","cond":"H14","uts":150.0,"ys":145.0,"el":8.0,"hb":40.0,"cost":3.0,"avail":"stock","src":"Aluminum Association typical"},{"id":"AA5052","cond":"H32","uts":228.0,"ys":193.0,"el":12.0,"hb":60.0,"cost":3.2,"avail":"stock","src":"Aluminum Association typical"},{"id":"AA5083","cond":"H116","uts":317.0,"ys":228.0,"el":16.0,"hb":75.0,"cost":3.5,"avail":"stock","src":"Aluminum Association typical"},{"id":"AA5086","cond":"H116","uts":290.0,"ys":207.0,"el":12.0,"hb":72.0,"cost":3.5,"avail":"specialty","src":"Aluminum Association typical"},{"id":"AA6061","cond":"T6","uts":310.0,"ys":276.0,"el":12.0,"hb":95.0,"cost":3.0,"avail":"stock","src":"Aluminum Association typical"},{"id":"AA6061","cond":"T4","uts":241.0,"ys":145.0,"el":22.0,"hb":65.0,"cost":3.0,"avail":"stock","src":"Aluminum Association typical"},{"id":"AA6063","cond":"T6","uts":241.0,"ys":214.0,"el":12.0,"hb":73.0,"cost":3.0,"avail":"stock","src":"Aluminum Association typical"},{"id":"AA6082","cond":"T6","uts":310.0,"ys":260.0,"el":10.0,"hb":95.0,"cost":3.2,"avail":"specialty","src":"Aluminum Association typical"},{"id":"AA2011","cond":"T3","uts":379.0,"ys":296.0,"el":15.0,"hb":95.0,"cost":4.0,"avail":"stock","src":"Aluminum Association typical"},{"id":"AA2014","cond":"T6","uts":483.0,"ys":414.0,"el":13.0,"hb":135.0,"cost":4.5,"avail":"specialty","src":"Aluminum Association typical"},{"id":"AA2017","cond":"T4","uts":427.0,"ys":276.0,"el":22.0,"hb":105.0,"cost":4.5,"avail":"specialty","src":"Aluminum Association typical"},{"id":"AA2024","cond":"T3","uts":483.0,"ys":345.0,"el":18.0,"hb":120.0,"cost":4.5,"avail":"stock","src":"Aluminum Association typical"},{"id":"AA2024","cond":"T351","uts":469.0,"ys":324.0,"el":19.0,"hb":120.0,"cost":4.5,"avail":"stock","src":"Aluminum Association typical"},{"id":"AA2219","cond":"T87","uts":476.0,"ys":393.0,"el":10.0,"hb":130.0,"cost":6.0,"avail":"specialty","src":"Aluminum Association typical"},{"id":"AA2618","cond":"T61","uts":440.0,"ys":370.0,"el":10.0,"hb":115.0,"cost":6.0,"avail":"specialty","src":"Aluminum Association typical"},{"id":"AA7005","cond":"T53","uts":393.0,"ys":345.0,"el":15.0,"hb":110.0,"cost":5.0,"avail":"specialty","src":"Producer typical"},{"id":"AA7050","cond":"T7451","uts":524.0,"ys":469.0,"el":11.0,"hb":140.0,"cost":6.0,"avail":"specialty","src":"Aluminum Association typical"},{"id":"AA7075","cond":"T6","uts":572.0,"ys":503.0,"el":11.0,"hb":150.0,"cost":5.0,"avail":"stock","src":"Aluminum Association typical"},{"id":"AA7075","cond":"T73 / T7351","uts":505.0,"ys":435.0,"el":13.0,"hb":135.0,"cost":5.0,"avail":"stock","src":"Aluminum Association typical"},{"id":"AA7175","cond":"T74","uts":524.0,"ys":455.0,"el":11.0,"hb":145.0,"cost":6.5,"avail":"specialty","src":"Producer typical"},{"id":"AA7475","cond":"T7351","uts":490.0,"ys":414.0,"el":12.0,"hb":135.0,"cost":7.0,"avail":"specialty","src":"Producer typical"},{"id":"AA7178","cond":"T6","uts":607.0,"ys":538.0,"el":10.0,"hb":160.0,"cost":6.5,"avail":"specialty","src":"Aluminum Association typical"},{"id":"AA356.0","cond":"T6 (sand cast)","uts":228.0,"ys":165.0,"el":4.0,"hb":70.0,"cost":3.5,"avail":"specialty","src":"Aluminum Association typical"},{"id":"AAA356.0","cond":"T6 (permanent mold)","uts":262.0,"ys":186.0,"el":5.0,"hb":80.0,"cost":3.8,"avail":"specialty","src":"Aluminum Association typical"},{"id":"AAA357.0","cond":"T6","uts":345.0,"ys":276.0,"el":5.0,"hb":100.0,"cost":4.5,"avail":"specialty","src":"Aluminum Association typical"},{"id":"AA380.0","cond":"As die cast (F)","uts":324.0,"ys":159.0,"el":4.0,"hb":80.0,"cost":3.0,"avail":"specialty","src":"Aluminum Association typical"},{"id":"AA535.0","cond":"As cast (F)","uts":275.0,"ys":140.0,"el":13.0,"hb":70.0,"cost":4.0,"avail":"specialty","src":"Aluminum Association typical"},{"id":"AA201.0","cond":"T7","uts":469.0,"ys":414.0,"el":6.0,"hb":130.0,"cost":7.0,"avail":"specialty","src":"Aluminum Association typical"},{"id":"AZ31B","cond":"H24","uts":290.0,"ys":221.0,"el":15.0,"hb":73.0,"cost":6.0,"avail":"specialty","src":"ASTM B90 typical"},{"id":"AZ80A","cond":"T5","uts":380.0,"ys":275.0,"el":7.0,"hb":82.0,"cost":7.0,"avail":"specialty","src":"Producer typical"},{"id":"ZK60A","cond":"T5","uts":365.0,"ys":305.0,"el":11.0,"hb":88.0,"cost":8.0,"avail":"specialty","src":"Producer typical"},{"id":"AZ91D","cond":"As die cast (F)","uts":230.0,"ys":160.0,"el":3.0,"hb":63.0,"cost":5.0,"avail":"specialty","src":"Producer typical"},{"id":"WE43","cond":"T6 (cast)","uts":250.0,"ys":165.0,"el":2.0,"hb":85.0,"cost":15.0,"avail":"specialty","src":"Producer typical"},{"id":"C17200","cond":"TF00 (solution treated + aged)","uts":1200.0,"ys":1030.0,"el":6.0,"hb":360.0,"cost":20.0,"avail":"stock","src":"Producer typical"},{"id":"C17200","cond":"TH04 (hard + aged)","uts":1310.0,"ys":1140.0,"el":3.0,"hb":380.0,"cost":20.0,"avail":"stock","src":"Producer typical"},{"id":"C63000","cond":"HR50 rod","uts":760.0,"ys":415.0,"el":15.0,"hb":195.0,"cost":9.0,"avail":"stock","src":"CDA typical"},{"id":"C95400","cond":"As cast","uts":586.0,"ys":241.0,"el":18.0,"hb":170.0,"cost":7.0,"avail":"stock","src":"CDA typical"},{"id":"C95400","cond":"TQ50 (heat treated)","uts":760.0,"ys":415.0,"el":10.0,"hb":190.0,"cost":7.5,"avail":"specialty","src":"CDA typical"},{"id":"C95500","cond":"As cast","uts":703.0,"ys":303.0,"el":12.0,"hb":192.0,"cost":8.0,"avail":"stock","src":"CDA typical"},{"id":"C95500","cond":"TQ50 (heat treated)","uts":862.0,"ys":586.0,"el":10.0,"hb":230.0,"cost":8.5,"avail":"specialty","src":"CDA typical"},{"id":"C93200","cond":"As cast","uts":241.0,"ys":124.0,"el":20.0,"hb":65.0,"cost":7.0,"avail":"stock","src":"CDA typical"},{"id":"C36000","cond":"H02 half-hard rod","uts":400.0,"ys":310.0,"el":25.0,"hb":110.0,"cost":5.0,"avail":"stock","src":"CDA typical"},{"id":"C26000","cond":"H02 half hard","uts":427.0,"ys":359.0,"el":25.0,"hb":125.0,"cost":5.0,"avail":"stock","src":"CDA typical"},{"id":"C51000","cond":"H04 hard","uts":552.0,"ys":517.0,"el":10.0,"hb":160.0,"cost":7.0,"avail":"stock","src":"CDA typical"},{"id":"Zamak3","cond":"As die cast","uts":283.0,"ys":221.0,"el":10.0,"hb":82.0,"cost":2.5,"avail":"specialty","src":"ASTM B86 / NADCA typical"},{"id":"Zamak5","cond":"As die cast","uts":331.0,"ys":228.0,"el":7.0,"hb":91.0,"cost":2.6,"avail":"specialty","src":"ASTM B86 / NADCA typical"},{"id":"ZA27","cond":"As die cast","uts":421.0,"ys":371.0,"el":3.0,"hb":119.0,"cost":2.8,"avail":"specialty","src":"ASTM B86 / NADCA typical"},{"id":"303","cond":"Annealed","uts":620.0,"ys":240.0,"el":50.0,"hb":160.0,"cost":3.0,"avail":"stock","src":"ASM typical"},{"id":"304L","cond":"Annealed","uts":564.0,"ys":210.0,"el":58.0,"hb":150.0,"cost":2.6,"avail":"stock","src":"ASM typical"},{"id":"316L","cond":"Annealed","uts":558.0,"ys":290.0,"el":50.0,"hb":150.0,"cost":3.3,"avail":"stock","src":"ASM typical"},{"id":"321","cond":"Annealed","uts":621.0,"ys":241.0,"el":60.0,"hb":160.0,"cost":3.5,"avail":"stock","src":"ASM typical"},{"id":"347","cond":"Annealed","uts":655.0,"ys":276.0,"el":45.0,"hb":160.0,"cost":4.0,"avail":"specialty","src":"ASM typical"},{"id":"410","cond":"Annealed","uts":517.0,"ys":276.0,"el":30.0,"hb":155.0,"cost":2.0,"avail":"stock","src":"ASM typical"},{"id":"416","cond":"Annealed","uts":517.0,"ys":276.0,"el":30.0,"hb":155.0,"cost":2.2,"avail":"stock","src":"ASM typical"},{"id":"430","cond":"Annealed","uts":517.0,"ys":310.0,"el":30.0,"hb":155.0,"cost":2.0,"avail":"stock","src":"ASM typical"},{"id":"2304","cond":"Annealed","uts":700.0,"ys":450.0,"el":30.0,"hb":230.0,"cost":3.5,"avail":"specialty","src":"Producer typical"},{"id":"S21800","cond":"Annealed (Nitronic 60)","uts":703.0,"ys":414.0,"el":64.0,"hb":205.0,"cost":6.0,"avail":"specialty","src":"Producer typical"},{"id":"17-7PH","cond":"Condition TH1050","uts":1379.0,"ys":1276.0,"el":9.0,"hb":400.0,"cost":5.0,"avail":"specialty","src":"Producer typical"},{"id":"17-7PH","cond":"Condition RH950","uts":1586.0,"ys":1448.0,"el":6.0,"hb":450.0,"cost":5.0,"avail":"specialty","src":"Producer typical"},{"id":"15-5PH","cond":"Condition H1150","uts":1000.0,"ys":862.0,"el":16.0,"hb":300.0,"cost":5.0,"avail":"specialty","src":"AMS 5659 typical"},{"id":"C450","cond":"Condition H900","uts":1365.0,"ys":1290.0,"el":14.0,"hb":420.0,"cost":7.0,"avail":"specialty","src":"Producer typical"},{"id":"CA6NM","cond":"Normalized + tempered (cast)","uts":795.0,"ys":620.0,"el":15.0,"hb":250.0,"cost":4.0,"avail":"specialty","src":"ASTM A743 typical"},{"id":"CF8M","cond":"As cast, solution annealed","uts":485.0,"ys":205.0,"el":30.0,"hb":160.0,"cost":3.5,"avail":"specialty","src":"ASTM A743 typical"},{"id":"In825","cond":"Annealed","uts":690.0,"ys":310.0,"el":45.0,"hb":150.0,"cost":16.0,"avail":"specialty","src":"Producer typical"},{"id":"In800","cond":"Annealed","uts":600.0,"ys":295.0,"el":45.0,"hb":140.0,"cost":12.0,"avail":"specialty","src":"Producer typical"},{"id":"HastX","cond":"Annealed","uts":785.0,"ys":360.0,"el":43.0,"hb":190.0,"cost":25.0,"avail":"specialty","src":"Producer typical"},{"id":"Nim80A","cond":"Solution treated + aged","uts":1250.0,"ys":780.0,"el":30.0,"hb":300.0,"cost":22.0,"avail":"specialty","src":"Producer typical"},{"id":"Rene41","cond":"Solution treated + aged","uts":1420.0,"ys":1060.0,"el":14.0,"hb":380.0,"cost":35.0,"avail":"specialty","src":"Producer typical"},{"id":"Haynes230","cond":"Annealed","uts":860.0,"ys":390.0,"el":48.0,"hb":210.0,"cost":30.0,"avail":"specialty","src":"Producer typical"},{"id":"Haynes282","cond":"Solution treated + aged","uts":1150.0,"ys":720.0,"el":30.0,"hb":330.0,"cost":32.0,"avail":"specialty","src":"Producer typical"},{"id":"In617","cond":"Annealed","uts":755.0,"ys":350.0,"el":58.0,"hb":170.0,"cost":30.0,"avail":"specialty","src":"Producer typical"},{"id":"Haynes188","cond":"Annealed","uts":945.0,"ys":460.0,"el":53.0,"hb":240.0,"cost":35.0,"avail":"specialty","src":"Producer typical"},{"id":"F75","cond":"As cast","uts":655.0,"ys":450.0,"el":8.0,"hb":300.0,"cost":30.0,"avail":"specialty","src":"ASTM F75 typical"},{"id":"TiGr1","cond":"Annealed","uts":240.0,"ys":170.0,"el":24.0,"hb":120.0,"cost":14.0,"avail":"stock","src":"ASTM B348 typical"},{"id":"TiGr3","cond":"Annealed","uts":450.0,"ys":380.0,"el":18.0,"hb":225.0,"cost":16.0,"avail":"specialty","src":"ASTM B348 typical"},{"id":"TiGr23","cond":"Annealed","uts":860.0,"ys":795.0,"el":15.0,"hb":320.0,"cost":24.0,"avail":"stock","src":"ASTM F136 typical"},{"id":"Ti5Al25Sn","cond":"Annealed","uts":860.0,"ys":807.0,"el":16.0,"hb":335.0,"cost":28.0,"avail":"specialty","src":"AMS 4926 typical"},{"id":"Ti6Al7Nb","cond":"Annealed","uts":900.0,"ys":800.0,"el":10.0,"hb":300.0,"cost":30.0,"avail":"specialty","src":"ASTM F1295 typical"},{"id":"Ti811","cond":"Duplex annealed","uts":1000.0,"ys":930.0,"el":15.0,"hb":330.0,"cost":30.0,"avail":"specialty","src":"AMS 4972 typical"},{"id":"AA6063","cond":"T5","uts":186.0,"ys":145.0,"el":12.0,"hb":60.0,"cost":3.0,"avail":"stock","src":"Aluminum Association typical"},{"id":"AA6351","cond":"T6","uts":310.0,"ys":283.0,"el":14.0,"hb":95.0,"cost":3.2,"avail":"specialty","src":"Aluminum Association typical"},{"id":"AA2014","cond":"T4","uts":427.0,"ys":290.0,"el":20.0,"hb":105.0,"cost":4.5,"avail":"specialty","src":"Aluminum Association typical"},{"id":"AA2024","cond":"T4","uts":469.0,"ys":324.0,"el":20.0,"hb":120.0,"cost":4.5,"avail":"stock","src":"Aluminum Association typical"},{"id":"AA5052","cond":"O","uts":193.0,"ys":90.0,"el":25.0,"hb":47.0,"cost":3.2,"avail":"stock","src":"Aluminum Association typical"},{"id":"AA5083","cond":"O","uts":290.0,"ys":145.0,"el":22.0,"hb":70.0,"cost":3.5,"avail":"specialty","src":"Aluminum Association typical"},{"id":"AA2011","cond":"T8","uts":407.0,"ys":310.0,"el":12.0,"hb":100.0,"cost":4.0,"avail":"stock","src":"Aluminum Association typical"},{"id":"C70600","cond":"Annealed","uts":303.0,"ys":110.0,"el":42.0,"hb":65.0,"cost":9.0,"avail":"specialty","src":"CDA typical"},{"id":"C71500","cond":"Annealed","uts":380.0,"ys":140.0,"el":45.0,"hb":80.0,"cost":12.0,"avail":"specialty","src":"CDA typical"},{"id":"C61400","cond":"Annealed (O60)","uts":524.0,"ys":228.0,"el":40.0,"hb":130.0,"cost":8.0,"avail":"specialty","src":"CDA typical"},{"id":"C51000","cond":"Annealed","uts":340.0,"ys":130.0,"el":58.0,"hb":80.0,"cost":7.0,"avail":"stock","src":"CDA typical"},{"id":"C17500","cond":"TF00 (solution treated + aged)","uts":760.0,"ys":655.0,"el":12.0,"hb":220.0,"cost":18.0,"avail":"specialty","src":"Producer typical"},{"id":"AM60B","cond":"As die cast (F)","uts":220.0,"ys":130.0,"el":6.0,"hb":62.0,"cost":5.0,"avail":"specialty","src":"Producer typical"},{"id":"AM50A","cond":"As die cast (F)","uts":210.0,"ys":125.0,"el":10.0,"hb":57.0,"cost":5.0,"avail":"specialty","src":"Producer typical"},{"id":"ZE41A","cond":"T5 (cast)","uts":205.0,"ys":140.0,"el":4.0,"hb":62.0,"cost":12.0,"avail":"specialty","src":"Producer typical"},{"id":"AZ61A","cond":"As extruded (F)","uts":310.0,"ys":230.0,"el":16.0,"hb":60.0,"cost":6.5,"avail":"specialty","src":"Producer typical"},{"id":"Zamak2","cond":"As die cast","uts":359.0,"ys":283.0,"el":7.0,"hb":100.0,"cost":2.7,"avail":"specialty","src":"ASTM B86 / NADCA typical"},{"id":"ZA8","cond":"As die cast","uts":374.0,"ys":290.0,"el":8.0,"hb":103.0,"cost":2.7,"avail":"specialty","src":"ASTM B86 / NADCA typical"},{"id":"ZA12","cond":"As die cast","uts":400.0,"ys":320.0,"el":5.0,"hb":100.0,"cost":2.75,"avail":"specialty","src":"ASTM B86 / NADCA typical"},{"id":"31CrMo12","cond":"Q&T (typical)","uts":1130.0,"ys":940.0,"el":11.0,"hb":340.0,"cost":0.0,"avail":"import","src":"MakeItFrom EN 1.8515"},{"id":"30NCD16","cond":"Q&T, tempered 625 \u00b0C (HB est. from UTS)","uts":1000.0,"ys":900.0,"el":19.0,"hb":295.0,"cost":0.0,"avail":"import","src":"Aubert & Duval FDMA / AIR 9160 typical"}],"proxy":{"42CrMo4":"4140","GB-42CrMo":"4140","SCM440":"4140","708M40":"4140","4142":"4140","4137":"4140","B7":"4140","25CrMo4":"4130","SCM430":"4130","25CD4":"4130","817M40":"4340","SNCM439":"4340","40KhN2MA":"4340","E4340":"4340","41Cr4":"5140","SCr440":"5140","40Kh":"5140","51CrV4":"6150","55Cr3":"5160"}}

File: db/alloys.json (part 2 of 4)
0.25]}},{"id":"8640","name":"AISI 8640","std":"SAE J404 \u00b7 UNS G86400","aka":"","origin":"US","use":"Ni-Cr-Mo Q&T","fam":"Alloy steel","base":"Fe","conf":"published","L":{"Si":[0.15,0.35],"P":[null,0.035],"S":[null,0.04],"C":[0.38,0.43],"Mn":[0.75,1.0],"Ni":[0.4,0.7],"Cr":[0.4,0.6],"Mo":[0.15,0.25]}},{"id":"8642","name":"AISI 8642","std":"SAE J404 \u00b7 UNS G86420","aka":"","origin":"US","use":"Ni-Cr-Mo Q&T","fam":"Alloy steel","base":"Fe","conf":"published","L":{"Si":[0.15,0.35],"P":[null,0.035],"S":[null,0.04],"C":[0.4,0.45],"Mn":[0.75,1.0],"Ni":[0.4,0.7],"Cr":[0.4,0.6],"Mo":[0.15,0.25]}},{"id":"8645","name":"AISI 8645","std":"SAE J404 \u00b7 UNS G86450","aka":"","origin":"US","use":"Ni-Cr-Mo Q&T","fam":"Alloy steel","base":"Fe","conf":"published","L":{"Si":[0.15,0.35],"P":[null,0.035],"S":[null,0.04],"C":[0.43,0.48],"Mn":[0.75,1.0],"Ni":[0.4,0.7],"Cr":[0.4,0.6],"Mo":[0.15,0.25]}},{"id":"8655","name":"AISI 8655","std":"SAE J404 \u00b7 UNS G86550","aka":"","origin":"US","use":"Ni-Cr-Mo","fam":"Alloy steel","base":"Fe","conf":"published","L":{"Si":[0.15,0.35],"P":[null,0.035],"S":[null,0.04],"C":[0.51,0.59],"Mn":[0.75,1.0],"Ni":[0.4,0.7],"Cr":[0.4,0.6],"Mo":[0.15,0.25]}},{"id":"8660","name":"AISI 8660","std":"SAE J404 \u00b7 UNS G86600","aka":"","origin":"US","use":"Ni-Cr-Mo springs","fam":"Alloy steel","base":"Fe","conf":"published","L":{"Si":[0.15,0.35],"P":[null,0.035],"S":[null,0.04],"C":[0.56,0.64],"Mn":[0.75,1.0],"Ni":[0.4,0.7],"Cr":[0.4,0.6],"Mo":[0.15,0.25]}},{"id":"8720","name":"AISI 8720","std":"SAE J404 \u00b7 UNS G87200","aka":"","origin":"US","use":"Ni-Cr-Mo carburizing","fam":"Alloy steel","base":"Fe","conf":"published","L":{"Si":[0.15,0.35],"P":[null,0.035],"S":[null,0.04],"C":[0.18,0.23],"Mn":[0.7,0.9],"Ni":[0.4,0.7],"Cr":[0.4,0.6],"Mo":[0.2,0.3]}},{"id":"8740","name":"AISI 8740","std":"SAE J404 \u00b7 UNS G87400","aka":"","origin":"US","use":"Ni-Cr-Mo Q&T, fasteners","fam":"Alloy steel","base":"Fe","conf":"published","L":{"Si":[0.15,0.35],"P":[null,0.035],"S":[null,0.04],"C":[0.38,0.43],"Mn":[0.75,1.0],"Ni":[0.4,0.7],"Cr":[0.4,0.6],"Mo":[0.2,0.3]}},{"id":"8822","name":"AISI 8822","std":"SAE J404 \u00b7 UNS G88220","aka":"","origin":"US","use":"Ni-Cr-Mo carburizing","fam":"Alloy steel","base":"Fe","conf":"published","L":{"Si":[0.15,0.35],"P":[null,0.035],"S":[null,0.04],"C":[0.2,0.25],"Mn":[0.75,1.0],"Ni":[0.4,0.7],"Cr":[0.4,0.6],"Mo":[0.3,0.4]}},{"id":"9254","name":"AISI 9254","std":"SAE J404 \u00b7 UNS G92540","aka":"","origin":"US","use":"Si-Cr springs","fam":"Alloy steel","base":"Fe","conf":"published","L":{"Si":[1.2,1.6],"P":[null,0.035],"S":[null,0.04],"C":[0.51,0.59],"Mn":[0.6,0.8],"Cr":[0.6,0.8]}},{"id":"9255","name":"AISI 9255","std":"SAE J404 \u00b7 UNS G92550","aka":"","origin":"US","use":"Si springs","fam":"Alloy steel","base":"Fe","conf":"published","L":{"Si":[1.8,2.2],"P":[null,0.035],"S":[null,0.04],"C":[0.51,0.59],"Mn":[0.7,0.95]}},{"id":"9260","name":"AISI 9260","std":"SAE J404 \u00b7 UNS G92600","aka":"","origin":"US","use":"Si springs","fam":"Alloy steel","base":"Fe","conf":"published","L":{"Si":[1.8,2.2],"P":[null,0.035],"S":[null,0.04],"C":[0.56,0.64],"Mn":[0.75,1.0]}},{"id":"9310","name":"AISI 9310","std":"AMS 6265 \u00b7 UNS G93106","aka":"","origin":"US","use":"Aircraft carburized gears","fam":"Alloy steel","base":"Fe","conf":"published","L":{"Si":[0.15,0.35],"P":[null,0.025],"S":[null,0.025],"C":[0.08,0.13],"Mn":[0.45,0.65],"Ni":[3.0,3.5],"Cr":[1.0,1.4],"Mo":[0.08,0.15]}},{"id":"94B17","name":"AISI 94B17","std":"SAE J404 \u00b7 UNS G94171","aka":"","origin":"US","use":"Boron carburizing","fam":"Alloy steel","base":"Fe","conf":"published","L":{"Si":[0.15,0.35],"P":[null,0.035],"S":[null,0.04],"C":[0.15,0.2],"Mn":[0.75,1.0],"Ni":[0.3,0.6],"Cr":[0.3,0.5],"Mo":[0.08,0.15],"B":[0.0005,0.003]}},{"id":"94B30","name":"AISI 94B30","std":"SAE J404 \u00b7 UNS G94301","aka":"","origin":"US","use":"Boron Q&T","fam":"Alloy steel","base":"Fe","conf":"published","L":{"Si":[0.15,0.35],"P":[null,0.035],"S":[null,0.04],"C":[0.28,0.33],"Mn":[0.75,1.0],"Ni":[0.3,0.6],"Cr":[0.3,0.5],"Mo":[0.08,0.15],"B":[0.0005,0.003]}},{"id":"4330V","name":"4330V (4330 mod)","std":"AMS 6411 (typical)","aka":"","origin":"US","use":"Oil-tool / aerospace","fam":"Alloy steel","base":"Fe","conf":"typical","L":{"Si":[0.15,0.35],"P":[null,0.035],"S":[null,0.04],"C":[0.28,0.33],"Mn":[0.75,1.0],"Ni":[1.65,2.0],"Cr":[0.75,1.0],"Mo":[0.35,0.5],"V":[0.05,0.1]}},{"id":"300M","name":"300M (4340 mod)","std":"AMS 6419 \u00b7 UNS K44220","aka":"","origin":"US","use":"Landing gear","fam":"Alloy steel","base":"Fe","conf":"published","L":{"Si":[1.45,1.8],"P":[null,0.01],"S":[null,0.01],"C":[0.4,0.45],"Mn":[0.65,0.9],"Ni":[1.65,2.0],"Cr":[0.7,0.95],"Mo":[0.3,0.45],"V":[0.05,0.1]}},{"id":"D6AC","name":"D6AC","std":"AMS 6431 \u00b7 UNS K24728","aka":"","origin":"US","use":"Rocket cases, aircraft structure","fam":"Alloy steel","base":"Fe","conf":"published","L":{"Si":[0.15,0.3],"P":[null,0.015],"S":[null,0.015],"C":[0.42,0.48],"Mn":[0.6,0.9],"Ni":[0.4,0.7],"Cr":[0.9,1.2],"Mo":[0.9,1.1],"V":[0.05,0.1]}},{"id":"HP9-4-30","name":"HP 9-4-30","std":"AMS 6526","aka":"","origin":"US","use":"High-toughness aerospace","fam":"Alloy steel","base":"Fe","conf":"published","L":{"Si":[null,0.2],"P":[null,0.01],"S":[null,0.01],"C":[0.29,0.34],"Mn":[0.1,0.35],"Ni":[7.0,8.0],"Co":[4.25,4.75],"Cr":[0.9,1.1],"Mo":[0.9,1.1],"V":[0.06,0.12]}},{"id":"AerMet100","name":"AerMet 100","std":"AMS 6532 \u00b7 UNS K92580","aka":"","origin":"US","use":"Landing gear, armor","fam":"Alloy steel","base":"Fe","conf":"published","L":{"Si":[null,0.1],"P":[null,0.008],"S":[null,0.005],"C":[0.21,0.25],"Mn":[null,0.1],"Ni":[11.0,12.0],"Co":[13.0,14.0],"Cr":[2.9,3.3],"Mo":[1.1,1.3]}},{"id":"HY80","name":"HY-80","std":"MIL-S-16216 \u00b7 UNS K31820","aka":"","origin":"US","use":"Naval hull plate","fam":"Alloy steel","base":"Fe","conf":"published","L":{"Si":[0.15,0.38],"P":[null,0.025],"S":[null,0.025],"C":[null,0.18],"Mn":[0.1,0.4],"Ni":[2.0,3.25],"Cr":[1.0,1.8],"Mo":[0.2,0.6]}},{"id":"HY100","name":"HY-100","std":"MIL-S-16216 \u00b7 UNS K32045","aka":"","origin":"US","use":"Naval hull plate","fam":"Alloy steel","base":"Fe","conf":"published","L":{"Si":[0.15,0.38],"P":[null,0.025],"S":[null,0.025],"C":[null,0.2],"Mn":[0.1,0.4],"Ni":[2.25,3.5],"Cr":[1.0,1.8],"Mo":[0.2,0.6]}},{"id":"Mar250","name":"Maraging 250 (C-250)","std":"AMS 6512 \u00b7 UNS K92890","aka":"","origin":"US","use":"Ultra-high-strength","fam":"Alloy steel","base":"Fe","conf":"published","L":{"Si":[null,0.1],"P":[null,0.01],"S":[null,0.01],"C":[null,0.03],"Mn":[null,0.1],"Ni":[17.0,19.0],"Co":[7.0,8.5],"Mo":[4.6,5.2],"Ti":[0.3,0.5],"Al":[0.05,0.15]}},{"id":"Mar300","name":"Maraging 300 (C-300)","std":"AMS 6514 \u00b7 UNS K93120","aka":"","origin":"US","use":"Ultra-high-strength","fam":"Alloy steel","base":"Fe","conf":"published","L":{"Si":[null,0.1],"P":[null,0.01],"S":[null,0.01],"C":[null,0.03],"Mn":[null,0.1],"Ni":[18.0,19.0],"Co":[8.5,9.5],"Mo":[4.6,5.2],"Ti":[0.5,0.8],"Al":[0.05,0.15]}},{"id":"Mar350","name":"Maraging 350 (C-350)","std":"AMS 6515 \u00b7 UNS K93160","aka":"","origin":"US","use":"Ultra-high-strength","fam":"Alloy steel","base":"Fe","conf":"published","L":{"Si":[null,0.1],"P":[null,0.01],"S":[null,0.01],"C":[null,0.03],"Mn":[null,0.1],"Ni":[17.5,18.5],"Co":[11.5,12.5],"Mo":[4.6,5.2],"Ti":[1.3,1.6],"Al":[0.05,0.15]}},{"id":"N135M","name":"Nitralloy 135M","std":"AMS 6470 \u00b7 UNS K24065","aka":"","origin":"US","use":"Nitriding steel","fam":"Alloy steel","base":"Fe","conf":"published","L":{"Si":[0.15,0.35],"P":[null,0.025],"S":[null,0.025],"C":[0.38,0.43],"Mn":[0.5,0.7],"Cr":[1.4,1.8],"Mo":[0.3,0.4],"Al":[0.95,1.3]}},{"id":"NitrN","name":"Nitralloy N","std":"AMS 6475","aka":"","origin":"US","use":"Nitriding steel","fam":"Alloy steel","base":"Fe","conf":"published","L":{"Si":[0.15,0.35],"P":[null,0.025],"S":[null,0.025],"C":[0.2,0.27],"Mn":[0.4,0.7],"Ni":[3.25,3.75],"Cr":[1.0,1.25],"Mo":[0.2,0.3],"Al":[1.1,1.4]}},{"id":"B7","name":"ASTM A193 B7","std":"ASTM A193 / A320 L7","aka":"","origin":"US","use":"High-temp / low-temp bolting (4140/4142 type)","fam":"Alloy steel","base":"Fe","conf":"published","L":{"Si":[0.15,0.35],"P":[null,0.035],"S":[null,0.04],"C":[0.37,0.49],"Mn":[0.65,1.1],"Cr":[0.75,1.2],"Mo":[0.15,0.25]}},{"id":"B16","name":"ASTM A193 B16","std":"ASTM A193","aka":"","origin":"US","use":"High-temp bolting (Cr-Mo-V)","fam":"Alloy steel","base":"Fe","conf":"published","L":{"Si":[0.15,0.35],"P":[null,0.035],"S":[null,0.04],"C":[0.36,0.47],"Mn":[0.45,0.7],"Cr":[0.8,1.15],"Mo":[0.5,0.65],"V":[0.25,0.35],"Al":[null,0.015]}},{"id":"F11","name":"ASTM A182 F11 Cl.2","std":"1\u00bcCr-\u00bdMo","aka":"","origin":"US","use":"Pressure forgings","fam":"Alloy steel","base":"Fe","conf":"published","L":{"P":[null,0.04],"S":[null,0.04],"C":[0.1,0.2],"Mn":[0.3,0.8],"Si":[0.5,1.0],"Cr":[1.0,1.5],"Mo":[0.44,0.65]}},{"id":"F12","name":"ASTM A182 F12 Cl.2","std":"1Cr-\u00bdMo","aka":"","origin":"US","use":"Pressure forgings","fam":"Alloy steel","base":"Fe","conf":"published","L":{"P":[null,0.04],"S":[null,0.04],"C":[0.1,0.2],"Mn":[0.3,0.8],"Si":[0.1,0.6],"Cr":[0.8,1.25],"Mo":[0.44,0.65]}},{"id":"F21","name":"ASTM A182 F21","std":"3Cr-1Mo","aka":"","origin":"US","use":"Pressure forgings","fam":"Alloy steel","base":"Fe","conf":"published","L":{"P":[null,0.04],"S":[null,0.04],"C":[0.05,0.15],"Mn":[0.3,0.6],"Si":[null,0.5],"Cr":[2.7,3.3],"Mo":[0.8,1.06]}},{"id":"F22","name":"ASTM A182 F22","std":"2\u00bcCr-1Mo","aka":"","origin":"US","use":"Pressure forgings","fam":"Alloy steel","base":"Fe","conf":"published","L":{"P":[null,0.04],"S":[null,0.04],"C":[0.05,0.15],"Mn":[0.3,0.6],"Si":[null,0.5],"Cr":[2.0,2.5],"Mo":[0.87,1.13]}},{"id":"F5","name":"ASTM A182 F5","std":"5Cr-\u00bdMo","aka":"","origin":"US","use":"Pressure forgings","fam":"Alloy steel","base":"Fe","conf":"published","L":{"P":[null,0.03],"S":[null,0.03],"C":[null,0.15],"Mn":[0.3,0.6],"Si":[null,0.5],"Ni":[null,0.5],"Cr":[4.0,6.0],"Mo":[0.44,0.65]}},{"id":"F9","name":"ASTM A182 F9","std":"9Cr-1Mo","aka":"","origin":"US","use":"Pressure forgings","fam":"Alloy steel","base":"Fe","conf":"published","L":{"P":[null,0.03],"S":[null,0.03],"C":[null,0.15],"Mn":[0.3,0.6],"Si":[0.5,1.0],"Cr":[8.0,10.0],"Mo":[0.9,1.1]}},{"id":"F91","name":"ASTM A182 F91","std":"9Cr-1Mo-V","aka":"","origin":"US","use":"Power-plant forgings","fam":"Alloy steel","base":"Fe","conf":"published","L":{"P":[null,0.02],"S":[null,0.01],"C":[0.08,0.12],"Mn":[0.3,0.6],"Si":[0.2,0.5],"Ni":[null,0.4],"Cr":[8.0,9.5],"Mo":[0.85,1.05],"V":[0.18,0.25],"Nb":[0.06,0.1],"N":[0.03,0.07],"Al":[null,0.02]}},{"id":"16MnCr5","name":"16MnCr5","std":"EN 10084 \u00b7 W.Nr. 1.7131","aka":"","origin":"Foreign (EU)","use":"Case-hardening","fam":"Alloy steel","base":"Fe","conf":"published","L":{"Si":[null,0.4],"P":[null,0.025],"S":[null,0.035],"C":[0.14,0.19],"Mn":[1.0,1.3],"Cr":[0.8,1.1]}},{"id":"20MnCr5","name":"20MnCr5","std":"EN 10084 \u00b7 W.Nr. 1.7147","aka":"","origin":"Foreign (EU)","use":"Case-hardening gears","fam":"Alloy steel","base":"Fe","conf":"published","L":{"Si":[null,0.4],"P":[null,0.025],"S":[null,0.035],"C":[0.17,0.22],"Mn":[1.1,1.4],"Cr":[1.0,1.3]}},{"id":"20NiCrMo2-2","name":"20NiCrMo2-2","std":"EN 10084 \u00b7 W.Nr. 1.6523","aka":"\u2248 8620","origin":"Foreign (EU)","use":"Case-hardening","fam":"Alloy steel","base":"Fe","conf":"published","L":{"Si":[null,0.4],"P":[null,0.025],"S":[null,0.035],"C":[0.17,0.23],"Mn":[0.65,0.95],"Cr":[0.35,0.7],"Mo":[0.15,0.25],"Ni":[0.4,0.7]}},{"id":"17CrNi6-6","name":"17CrNi6-6","std":"EN 10084 \u00b7 W.Nr. 1.5918","aka":"","origin":"Foreign (EU)","use":"Case-hardening","fam":"Alloy steel","base":"Fe","conf":"published","L":{"Si":[null,0.4],"P":[null,0.025],"S":[null,0.035],"C":[0.14,0.2],"Mn":[0.5,0.9],"Cr":[1.4,1.7],"Ni":[1.4,1.7]}},{"id":"18CrNiMo7-6","name":"18CrNiMo7-6","std":"EN 10084 \u00b7 W.Nr. 1.6587","aka":"","origin":"Foreign (EU)","use":"Case-hardening heavy gears","fam":"Alloy steel","base":"Fe","conf":"published","L":{"Si":[null,0.4],"P":[null,0.025],"S":[null,0.035],"C":[0.15,0.21],"Mn":[0.5,0.9],"Cr":[1.5,1.8],"Mo":[0.25,0.35],"Ni":[1.4,1.7]}},{"id":"14NiCrMo13-4","name":"14NiCrMo13-4","std":"EN 10084 \u00b7 W.Nr. 1.6657","aka":"\u2248 16NCD13 (approx.)","origin":"Foreign (EU)","use":"Case-hardening","fam":"Alloy steel","base":"Fe","conf":"published","L":{"Si":[null,0.4],"P":[null,0.025],"S":[null,0.035],"C":[0.11,0.17],"Mn":[0.3,0.6],"Cr":[0.8,1.1],"Mo":[0.2,0.3],"Ni":[3.0,3.5]}},{"id":"34Cr4","name":"34Cr4","std":"EN 10083-3 \u00b7 W.Nr. 1.7033","aka":"","origin":"Foreign (EU)","use":"Q&T","fam":"Alloy steel","base":"Fe","conf":"published","L":{"Si":[null,0.4],"P":[null,0.025],"S":[null,0.035],"C":[0.3,0.37],"Mn":[0.6,0.9],"Cr":[0.9,1.2]}},{"id":"37Cr4","name":"37Cr4","std":"EN 10083-3 \u00b7 W.Nr. 1.7034","aka":"","origin":"Foreign (EU)","use":"Q&T","fam":"Alloy steel","base":"Fe","conf":"published","L":{"Si":[null,0.4],"P":[null,0.025],"S":[null,0.035],"C":[0.34,0.41],"Mn":[0.6,0.9],"Cr":[0.9,1.2]}},{"id":"41Cr4","name":"41Cr4","std":"EN 10083-3 \u00b7 W.Nr. 1.7035","aka":"\u2248 5140","origin":"Foreign (EU)","use":"Q&T","fam":"Alloy steel","base":"Fe","conf":"published","L":{"Si":[null,0.4],"P":[null,0.025],"S":[null,0.035],"C":[0.38,0.45],"Mn":[0.6,0.9],"Cr":[0.9,1.2]}},{"id":"25CrMo4","name":"25CrMo4","std":"EN 10083-3 \u00b7 W.Nr. 1.7218","aka":"\u2248 4130","origin":"Foreign (EU)","use":"Q&T","fam":"Alloy steel","base":"Fe","conf":"published","L":{"Si":[null,0.4],"P":[null,0.025],"S":[null,0.035],"C":[0.22,0.29],"Mn":[0.6,0.9],"Cr":[0.9,1.2],"Mo":[0.15,0.3]}},{"id":"34CrMo4","name":"34CrMo4","std":"EN 10083-3 \u00b7 W.Nr. 1.7220","aka":"\u2248 4135/4137","origin":"Foreign (EU)","use":"Q&T","fam":"Alloy steel","base":"Fe","conf":"published","L":{"Si":[null,0.4],"P":[null,0.025],"S":[null,0.035],"C":[0.3,0.37],"Mn":[0.6,0.9],"Cr":[0.9,1.2],"Mo":[0.15,0.3]}},{"id":"42CrMo4","name":"42CrMo4","std":"EN 10083-3 \u00b7 W.Nr. 1.7225","aka":"\u2248 4140, 708M40","origin":"Foreign (EU)","use":"Q&T","fam":"Alloy steel","base":"Fe","conf":"published","L":{"Si":[null,0.4],"P":[null,0.025],"S":[null,0.035],"C":[0.38,0.45],"Mn":[0.6,0.9],"Cr":[0.9,1.2],"Mo":[0.15,0.3]}},{"id":"50CrMo4","name":"50CrMo4","std":"EN 10083-3 \u00b7 W.Nr. 1.7228","aka":"\u2248 4150","origin":"Foreign (EU)","use":"Q&T","fam":"Alloy steel","base":"Fe","conf":"published","L":{"Si":[null,0.4],"P":[null,0.025],"S":[null,0.035],"C":[0.46,0.54],"Mn":[0.5,0.8],"Cr":[0.9,1.2],"Mo":[0.15,0.3]}},{"id":"36CrNiMo4","name":"36CrNiMo4","std":"EN 10083-3 \u00b7 W.Nr. 1.6511","aka":"","origin":"Foreign (EU)","use":"Q&T","fam":"Alloy steel","base":"Fe","conf":"published","L":{"Si":[null,0.4],"P":[null,0.025],"S":[null,0.035],"C":[0.32,0.4],"Mn":[0.5,0.8],"Cr":[0.9,1.2],"Mo":[0.15,0.3],"Ni":[0.9,1.2]}},{"id":"39NiCrMo3","name":"39NiCrMo3","std":"EN 10083-3 \u00b7 W.Nr. 1.6510","aka":"","origin":"Foreign (EU)","use":"Q&T","fam":"Alloy steel","base":"Fe","conf":"published","L":{"Si":[null,0.4],"P":[null,0.025],"S":[null,0.035],"C":[0.35,0.43],"Mn":[0.5,0.8],"Cr":[0.6,1.0],"Mo":[0.15,0.25],"Ni":[0.7,1.0]}},{"id":"34CrNiMo6","name":"34CrNiMo6","std":"EN 10083-3 \u00b7 W.Nr. 1.6582","aka":"\u2248 4340 (approx.)","origin":"Foreign (EU)","use":"Q&T heavy sections","fam":"Alloy steel","base":"Fe","conf":"published","L":{"Si":[null,0.4],"P":[null,0.025],"S":[null,0.035],"C":[0.3,0.38],"Mn":[0.5,0.8],"Cr":[1.3,1.7],"Mo":[0.15,0.3],"Ni":[1.3,1.7]}},{"id":"30CrNiMo8","name":"30CrNiMo8","std":"EN 10083-3 \u00b7 W.Nr. 1.6580","aka":"","origin":"Foreign (EU)","use":"Q&T","fam":"Alloy steel","base":"Fe","conf":"published","L":{"Si":[null,0.4],"P":[null,0.025],"S":[null,0.035],"C":[0.26,0.34],"Mn":[0.5,0.8],"Cr":[1.8,2.2],"Mo":[0.3,0.5],"Ni":[1.8,2.2]}},{"id":"35NiCr6","name":"35NiCr6","std":"EN 10083-3 \u00b7 W.Nr. 1.5815","aka":"","origin":"Foreign (EU)","use":"Q&T","fam":"Alloy steel","base":"Fe","conf":"published","L":{"Si":[null,0.4],"P":[null,0.025],"S":[null,0.035],"C":[0.3,0.37],"Mn":[0.6,0.9],"Cr":[0.8,1.1],"Ni":[1.2,1.6]}},{"id":"30NiCrMo16-6","name":"30NiCrMo16-6","std":"EN 10083-3 \u00b7 W.Nr. 1.6747","aka":"","origin":"Foreign (EU)","use":"Q&T heavy-duty shafts, gears","fam":"Alloy steel","base":"Fe","conf":"published","L":{"Si":[null,0.4],"P":[null,0.025],"S":[null,0.025],"C":[0.26,0.33],"Mn":[0.5,0.8],"Cr":[1.2,1.5],"Mo":[0.3,0.6],"Ni":[3.3,4.3]}},{"id":"36NiCrMo16","name":"36NiCrMo16","std":"EN 10083 (old) \u00b7 W.Nr. 1.6773","aka":"","origin":"Foreign (EU)","use":"Q&T","fam":"Alloy steel","base":"Fe","conf":"published","L":{"Si":[null,0.4],"P":[null,0.025],"S":[null,0.035],"C":[0.32,0.39],"Mn":[0.3,0.6],"Cr":[1.6,2.0],"Mo":[0.25,0.45],"Ni":[3.6,4.1]}},{"id":"51CrV4","name":"51CrV4","std":"EN 10083-3 / 10089 \u00b7 W.Nr. 1.8159","aka":"\u2248 6150","origin":"Foreign (EU)","use":"Springs, Q&T","fam":"Alloy steel","base":"Fe","conf":"published","L":{"Si":[null,0.4],"P":[null,0.025],"S":[null,0.035],"C":[0.47,0.55],"Mn":[0.7,1.1],"Cr":[0.9,1.2],"V":[0.1,0.25]}},{"id":"52CrMoV4","name":"52CrMoV4","std":"EN 10089 \u00b7 W.Nr. 1.7701","aka":"","origin":"Foreign (EU)","use":"Springs","fam":"Alloy steel","base":"Fe","conf":"published","L":{"Si":[null,0.4],"P":[null,0.025],"S":[null,0.035],"C":[0.48,0.56],"Mn":[0.7,1.1],"Cr":[0.9,1.2],"Mo":[0.15,0.3],"V":[0.1,0.2]}},{"id":"55Cr3","name":"55Cr3","std":"EN 10089 \u00b7 W.Nr. 1.7176","aka":"\u2248 5155","origin":"Foreign (EU)","use":"Springs","fam":"Alloy steel","base":"Fe","conf":"published","L":{"Si":[null,0.4],"P":[null,0.025],"S":[null,0.035],"C":[0.52,0.59],"Mn":[0.7,1.0],"Cr":[0.7,1.0]}},{"id":"54SiCr6","name":"54SiCr6","std":"EN 10089 \u00b7 W.Nr. 1.7102","aka":"","origin":"Foreign (EU)","use":"Springs","fam":"Alloy steel","base":"Fe","conf":"published","L":{"Si":[1.2,1.6],"P":[null,0.025],"S":[null,0.035],"C":[0.51,0.59],"Mn":[0.5,0.8],"Cr":[0.5,0.8]}},{"id":"56Si7","name":"56Si7","std":"EN 10089 \u00b7 W.Nr. 1.5026","aka":"","origin":"Foreign (EU)","use":"Springs","fam":"Alloy steel","base":"Fe","conf":"published","L":{"Si":[1.6,2.0],"P":[null,0.025],"S":[null,0.035],"C":[0.52,0.6],"Mn":[0.6,0.9]}},{"id":"61SiCr7","name":"61SiCr7","std":"EN 10089 \u00b7 W.Nr. 1.7108","aka":"","origin":"Foreign (EU)","use":"Springs","fam":"Alloy steel","base":"Fe","conf":"published","L":{"Si":[1.6,2.0],"P":[null,0.025],"S":[null,0.035],"C":[0.57,0.65],"Mn":[0.7,1.0],"Cr":[0.2,0.45]}},{"id":"20MnB5","name":"20MnB5","std":"EN 10083-3 \u00b7 W.Nr. 1.5530","aka":"","origin":"Foreign (EU)","use":"Boron Q&T","fam":"Alloy steel","base":"Fe","conf":"published","L":{"Si":[null,0.4],"P":[null,0.025],"S":[null,0.035],"C":[0.17,0.23],"Mn":[1.1,1.4],"B":[0.0008,0.005]}},{"id":"30MnB5","name":"30MnB5","std":"EN 10083-3 \u00b7 W.Nr. 1.5531","aka":"","origin":"Foreign (EU)","use":"Boron Q&T","fam":"Alloy steel","base":"Fe","conf":"published","L":{"Si":[null,0.4],"P":[null,0.025],"S":[null,0.035],"C":[0.27,0.33],"Mn":[1.15,1.45],"B":[0.0008,0.005]}},{"id":"38MnB5","name":"38MnB5","std":"EN 10083-3 \u00b7 W.Nr. 1.5532","aka":"","origin":"Foreign (EU)","use":"Boron Q&T","fam":"Alloy steel","base":"Fe","conf":"published","L":{"Si":[null,0.4],"P":[null,0.025],"S":[null,0.035],"C":[0.36,0.42],"Mn":[1.15,1.45],"B":[0.0008,0.005]}},{"id":"27MnCrB5-2","name":"27MnCrB5-2","std":"EN 10083-3 \u00b7 W.Nr. 1.7182","aka":"","origin":"Foreign (EU)","use":"Boron Q&T","fam":"Alloy steel","base":"Fe","conf":"published","L":{"Si":[null,0.4],"P":[null,0.025],"S":[null,0.035],"C":[0.24,0.3],"Mn":[1.1,1.4],"Cr":[0.3,0.6],"B":[0.0008,0.005]}},{"id":"33MnCrB5-2","name":"33MnCrB5-2","std":"EN 10083-3 \u00b7 W.Nr. 1.7185","aka":"","origin":"Foreign (EU)","use":"Boron Q&T","fam":"Alloy steel","base":"Fe","conf":"published","L":{"Si":[null,0.4],"P":[null,0.025],"S":[null,0.035],"C":[0.3,0.36],"Mn":[1.2,1.5],"Cr":[0.3,0.6],"B":[0.0008,0.005]}},{"id":"39MnCrB6-2","name":"39MnCrB6-2","std":"EN 10083-3 \u00b7 W.Nr. 1.7189","aka":"","origin":"Foreign (EU)","use":"Boron Q&T","fam":"Alloy steel","base":"Fe","conf":"published","L":{"Si":[null,0.4],"P":[null,0.025],"S":[null,0.035],"C":[0.36,0.42],"Mn":[1.4,1.7],"Cr":[0.3,0.6],"B":[0.0008,0.005]}},{"id":"100Cr6","name":"100Cr6","std":"EN ISO 683-17 \u00b7 W.Nr. 1.3505","aka":"\u2248 52100","origin":"Foreign (EU)","use":"Bearing steel","fam":"Alloy steel","base":"Fe","conf":"published","L":{"Si":[0.15,0.35],"P":[null,0.025],"S":[null,0.015],"C":[0.93,1.05],"Mn":[0.25,0.45],"Cr":[1.35,1.6],"Mo":[null,0.1]}},{"id":"31CrMo12","name":"31CrMo12","std":"EN 10085 \u00b7 W.Nr. 1.8515","aka":"AFNOR/AIR 30CD12 \u00b7 WL 1.8564 \u00b7 Aubert & Duval GK3","origin":"Foreign (EU)","use":"Nitriding / Q&T \u2014 gears, shafts, aerospace pins","fam":"Alloy steel","base":"Fe","conf":"published","L":{"Si":[null,0.4],"P":[null,0.025],"S":[null,0.035],"C":[0.28,0.35],"Mn":[0.4,0.7],"Cr":[2.8,3.3],"Mo":[0.3,0.5],"Ni":[null,0.3]}},{"id":"31CrMoV9","name":"31CrMoV9","std":"EN 10085 \u00b7 W.Nr. 1.8519","aka":"","origin":"Foreign (EU)","use":"Nitriding steel","fam":"Alloy steel","base":"Fe","conf":"published","L":{"Si":[null,0.4],"P":[null,0.025],"S":[null,0.035],"C":[0.27,0.34],"Mn":[0.4,0.7],"Cr":[2.3,2.7],"Mo":[0.15,0.25],"V":[0.1,0.2]}},{"id":"33CrMoV12-9","name":"33CrMoV12-9","std":"EN 10085 \u00b7 W.Nr. 1.8522","aka":"","origin":"Foreign (EU)","use":"Nitriding steel","fam":"Alloy steel","base":"Fe","conf":"published","L":{"Si":[null,0.4],"P":[null,0.025],"S":[null,0.035],"C":[0.29,0.36],"Mn":[0.4,0.7],"Cr":[2.8,3.3],"Mo":[0.7,1.0],"V":[0.15,0.25]}},{"id":"40CrMoV13-9","name":"40CrMoV13-9 (40CDV12)","std":"EN 10085 \u00b7 W.Nr. 1.8523","aka":"897M39 / EN40C","origin":"Foreign (EU)","use":"Nitriding steel","fam":"Alloy steel","base":"Fe","conf":"published","L":{"Si":[null,0.4],"P":[null,0.025],"S":[null,0.035],"C":[0.36,0.43],"Mn":[0.4,0.7],"Cr":[3.0,3.5],"Mo":[0.8,1.1],"V":[0.15,0.25]}},{"id":"24CrMo13-6","name":"24CrMo13-6","std":"EN 10085 \u00b7 W.Nr. 1.8516","aka":"","origin":"Foreign (EU)","use":"Nitriding steel","fam":"Alloy steel","base":"Fe","conf":"published","L":{"Si":[null,0.4],"P":[null,0.025],"S":[null,0.035],"C":[0.2,0.27],"Mn":[0.4,0.7],"Cr":[3.0,3.5],"Mo":[0.5,0.7]}},{"id":"34CrAlMo5-10","name":"34CrAlMo5-10","std":"EN 10085 \u00b7 W.Nr. 1.8507","aka":"","origin":"Foreign (EU)","use":"Nitriding steel","fam":"Alloy steel","base":"Fe","conf":"published","L":{"Si":[null,0.4],"P":[null,0.025],"S":[null,0.035],"C":[0.3,0.37],"Mn":[0.4,0.7],"Cr":[1.0,1.3],"Mo":[0.15,0.25],"Al":[0.8,1.2]}},{"id":"41CrAlMo7-10","name":"41CrAlMo7-10","std":"EN 10085 \u00b7 W.Nr. 1.8509","aka":"\u2248 Nitralloy 135M","origin":"Foreign (EU)","use":"Nitriding steel","fam":"Alloy steel","base":"Fe","conf":"published","L":{"Si":[null,0.4],"P":[null,0.025],"S":[null,0.035],"C":[0.38,0.45],"Mn":[0.4,0.7],"Cr":[1.5,1.8],"Mo":[0.2,0.35],"Al":[0.8,1.2]}},{"id":"34CrAlNi7-10","name":"34CrAlNi7-10","std":"EN 10085 \u00b7 W.Nr. 1.8550","aka":"","origin":"Foreign (EU)","use":"Nitriding steel","fam":"Alloy steel","base":"Fe","conf":"published","L":{"Si":[null,0.4],"P":[null,0.025],"S":[null,0.035],"C":[0.3,0.37],"Mn":[0.4,0.7],"Cr":[1.5,1.8],"Mo":[0.15,0.25],"Al":[0.8,1.2],"Ni":[0.85,1.15]}},{"id":"32CrMo12","name":"32CrMo12","std":"EN 10250-3 \u00b7 W.Nr. 1.7361","aka":"Open-die forging version of 31CrMo12","origin":"Foreign (EU)","use":"Large forgings","fam":"Alloy steel","base":"Fe","conf":"published","L":{"Si":[null,0.4],"P":[null,0.035],"S":[null,0.035],"C":[0.28,0.35],"Mn":[0.4,0.7],"Cr":[2.8,3.3],"Mo":[0.3,0.5],"Ni":[null,0.6]}},{"id":"605M36","name":"605M36 (EN16)","std":"BS 970","aka":"","origin":"Foreign (UK)","use":"Mn-Mo Q&T","fam":"Alloy steel","base":"Fe","conf":"published","L":{"Si":[0.1,0.35],"P":[null,0.035],"S":[null,0.04],"C":[0.32,0.4],"Mn":[1.3,1.7],"Mo":[0.22,0.32]}},{"id":"708M40","name":"708M40 (EN19A)","std":"BS 970","aka":"\u2248 4140","origin":"Foreign (UK)","use":"Cr-Mo Q&T","fam":"Alloy steel","base":"Fe","conf":"published","L":{"Si":[0.1,0.35],"P":[null,0.035],"S":[null,0.04],"C":[0.36,0.44],"Mn":[0.7,1.0],"Cr":[0.9,1.2],"Mo":[0.15,0.25]}},{"id":"709M40","name":"709M40 (EN19)","std":"BS 970","aka":"","origin":"Foreign (UK)","use":"Cr-Mo Q&T","fam":"Alloy steel","base":"Fe","conf":"published","L":{"Si":[0.1,0.35],"P":[null,0.035],"S":[null,0.04],"C":[0.36,0.44],"Mn":[0.7,1.0],"Cr":[0.9,1.2],"Mo":[0.25,0.35]}},{"id":"817M40","name":"817M40 (EN24)","std":"BS 970","aka":"\u2248 4340 (approx.)","origin":"Foreign (UK)","use":"Ni-Cr-Mo high tensile","fam":"Alloy steel","base":"Fe","conf":"published","L":{"Si":[0.1,0.35],"P":[null,0.035],"S":[null,0.04],"C":[0.36,0.44],"Mn":[0.45,0.7],"Cr":[1.0,1.4],"Mo":[0.2,0.35],"Ni":[1.3,1.7]}},{"id":"826M40","name":"826M40 (EN26)","std":"BS 970","aka":"","origin":"Foreign (UK)","use":"Ni-Cr-Mo high tensile","fam":"Alloy steel","base":"Fe","conf":"published","L":{"Si":[0.1,0.35],"P":[null,0.035],"S":[null,0.04],"C":[0.36,0.44],"Mn":[0.45,0.7],"Cr":[0.5,0.8],"Mo":[0.45,0.65],"Ni":[2.3,2.8]}},{"id":"835M30","name":"835M30 (En30B)","std":"BS 970","aka":"","origin":"Foreign (UK)","use":"Air-hardening 4% Ni-Cr-Mo","fam":"Alloy steel","base":"Fe","conf":"published","L":{"Si":[0.1,0.35],"P":[null,0.035],"S":[null,0.04],"C":[0.26,0.34],"Mn":[0.45,0.75],"Cr":[1.1,1.4],"Mo":[0.2,0.35],"Ni":[3.9,4.3]}},{"id":"655M13","name":"655M13 (EN36A)","std":"BS 970","aka":"","origin":"Foreign (UK)","use":"3% Ni-Cr case-hardening","fam":"Alloy steel","base":"Fe","conf":"published","L":{"Si":[0.1,0.35],"P":[null,0.035],"S":[null,0.04],"C":[0.1,0.16],"Mn":[0.35,0.6],"Cr":[0.7,1.0],"Ni":[3.0,3.75]}},{"id":"722M24","name":"722M24 (En40B)","std":"BS 970","aka":"","origin":"Foreign (UK)","use":"Nitriding steel","fam":"Alloy steel","base":"Fe","conf":"published","L":{"Si":[0.1,0.35],"P":[null,0.035],"S":[null,0.04],"C":[0.2,0.28],"Mn":[0.45,0.7],"Cr":[3.0,3.5],"Mo":[0.45,0.65]}},{"id":"535A99","name":"535A99 (EN31)","std":"BS 970","aka":"\u2248 52100","origin":"Foreign (UK)","use":"Bearing steel","fam":"Alloy steel","base":"Fe","conf":"published","L":{"Si":[0.1,0.35],"P":[null,0.035],"S":[null,0.04],"C":[0.95,1.1],"Mn":[0.4,0.7],"Cr":[1.2,1.6]}},{"id":"30NCD16","name":"30NCD16","std":"AIR 9160 \u00b7 EN 30NiCrMo16","aka":"Aubert & Duval FDMA \u00b7 AECMA FE-PL75","origin":"Foreign (FR)","use":"Aerospace bolts, safety-critical parts, gears","fam":"Alloy steel","base":"Fe","conf":"published","L":{"Si":[0.1,0.4],"P":[null,0.025],"S":[null,0.02],"C":[0.26,0.33],"Mn":[0.2,0.6],"Cr":[1.2,1.5],"Mo":[0.3,0.6],"Ni":[3.3,4.3]}},{"id":"35NCD16","name":"35NCD16","std":"AIR 9160C","aka":"819B","origin":"Foreign (FR)","use":"Aerospace structural parts","fam":"Alloy steel","base":"Fe","conf":"published","L":{"Si":[0.15,0.4],"P":[null,0.025],"S":[null,0.02],"C":[0.3,0.4],"Mn":[0.3,0.6],"Cr":[1.6,2.0],"Mo":[0.25,0.6],"Ni":[3.5,4.2]}},{"id":"16NCD13","name":"16NCD13","std":"AIR 9160","aka":"\u2248 14NiCrMo13-4","origin":"Foreign (FR)","use":"Aerospace carburizing","fam":"Alloy steel","base":"Fe","conf":"published","L":{"Si":[0.1,0.4],"P":[null,0.025],"S":[null,0.02],"C":[0.12,0.18],"Mn":[0.3,0.6],"Cr":[0.8,1.1],"Mo":[0.2,0.3],"Ni":[3.0,3.5]}},{"id":"25CD4","name":"25CD4","std":"AIR 9160","aka":"\u2248 4130, 25CrMo4","origin":"Foreign (FR)","use":"Aerospace structural","fam":"Alloy steel","base":"Fe","conf":"published","L":{"Si":[0.1,0.4],"P":[null,0.025],"S":[null,0.02],"C":[0.22,0.29],"Mn":[0.6,0.9],"Cr":[0.9,1.2],"Mo":[0.15,0.3]}},{"id":"35CD4","name":"35CD4","std":"AIR 9160","aka":"\u2248 34CrMo4","origin":"Foreign (FR)","use":"Aerospace Q&T","fam":"Alloy steel","base":"Fe","conf":"published","L":{"Si":[0.1,0.4],"P":[null,0.025],"S":[null,0.02],"C":[0.3,0.37],"Mn":[0.6,0.9],"Cr":[0.9,1.2],"Mo":[0.15,0.3]}},{"id":"32CDV13","name":"32CDV13","std":"AIR 9160","aka":"","origin":"Foreign (FR)","use":"Aerospace nitriding (bearing races)","fam":"Alloy steel","base":"Fe","conf":"published","L":{"Si":[0.1,0.4],"P":[null,0.025],"S":[null,0.02],"C":[0.29,0.36],"Mn":[0.4,0.7],"Cr":[2.8,3.3],"Mo":[0.7,1.2],"V":[0.15,0.35]}},{"id":"15CDV6","name":"15CDV6","std":"AIR 9160 \u00b7 W.Nr. 1.7734","aka":"","origin":"Foreign (FR/DE)","use":"Weldable aerospace sheet/tube","fam":"Alloy steel","base":"Fe","conf":"published","L":{"Si":[null,0.2],"P":[null,0.025],"S":[null,0.02],"C":[0.12,0.18],"Mn":[0.8,1.1],"Cr":[1.25,1.5],"Mo":[0.8,1.0],"V":[0.2,0.3]}},{"id":"1.2766","name":"35NiCrMo16 (1.2766)","std":"DIN \u00b7 W.Nr. 1.2766","aka":"","origin":"Foreign (DE)","use":"Tool / mould steel","fam":"Alloy steel","base":"Fe","conf":"published","L":{"Si":[0.15,0.3],"P":[null,0.035],"S":[null,0.035],"C":[0.32,0.38],"Mn":[0.4,0.6],"Cr":[1.2,1.5],"Mo":[0.2,0.4],"Ni":[3.8,4.3]}},{"id":"SCr420","name":"SCr420","std":"JIS G4053","aka":"","origin":"Foreign (JP)","use":"Case-hardening","fam":"Alloy steel","base":"Fe","conf":"published","L":{"Si":[0.15,0.35],"P":[null,0.03],"S":[null,0.03],"Cu":[null,0.3],"C":[0.18,0.23],"Mn":[0.6,0.9],"Cr":[0.9,1.2],"Ni":[null,0.25]}},{"id":"SCr440","name":"SCr440","std":"JIS G4053","aka":"\u2248 5140","origin":"Foreign (JP)","use":"Q&T","fam":"Alloy steel","base":"Fe","conf":"published","L":{"Si":[0.15,0.35],"P":[null,0.03],"S":[null,0.03],"Cu":[null,0.3],"C":[0.38,0.43],"Mn":[0.6,0.9],"Cr":[0.9,1.2],"Ni":[null,0.25]}},{"id":"SCM415","name":"SCM415","std":"JIS G4053","aka":"","origin":"Foreign (JP)","use":"Case-hardening","fam":"Alloy steel","base":"Fe","conf":"published","L":{"Si":[0.15,0.35],"P":[null,0.03],"S":[null,0.03],"Cu":[null,0.3],"C":[0.13,0.18],"Mn":[0.6,0.9],"Cr":[0.9,1.2],"Mo":[0.15,0.25],"Ni":[null,0.25]}},{"id":"SCM420","name":"SCM420","std":"JIS G4053","aka":"","origin":"Foreign (JP)","use":"Case-hardening","fam":"Alloy steel","base":"Fe","conf":"published","L":{"Si":[0.15,0.35],"P":[null,0.03],"S":[null,0.03],"Cu":[null,0.3],"C":[0.18,0.23],"Mn":[0.6,0.9],"Cr":[0.9,1.2],"Mo":[0.15,0.25],"Ni":[null,0.25]}},{"id":"SCM430","name":"SCM430","std":"JIS G4053","aka":"\u2248 4130","origin":"Foreign (JP)","use":"Q&T","fam":"Alloy steel","base":"Fe","conf":"published","L":{"Si":[0.15,0.35],"P":[null,0.03],"S":[null,0.03],"Cu":[null,0.3],"C":[0.28,0.33],"Mn":[0.6,0.9],"Cr":[0.9,1.2],"Mo":[0.15,0.3],"Ni":[null,0.25]}},{"id":"SCM435","name":"SCM435","std":"JIS G4053","aka":"\u2248 4137","origin":"Foreign (JP)","use":"Q&T, bolts","fam":"Alloy steel","base":"Fe","conf":"published","L":{"Si":[0.15,0.35],"P":[null,0.03],"S":[null,0.03],"Cu":[null,0.3],"C":[0.33,0.38],"Mn":[0.6,0.9],"Cr":[0.9,1.2],"Mo":[0.15,0.3],"Ni":[null,0.25]}},{"id":"SCM440","name":"SCM440","std":"JIS G4053","aka":"\u2248 4140","origin":"Foreign (JP)","use":"Q&T","fam":"Alloy steel","base":"Fe","conf":"published","L":{"Si":[0.15,0.35],"P":[null,0.03],"S":[null,0.03],"Cu":[null,0.3],"C":[0.38,0.43],"Mn":[0.6,0.9],"Cr":[0.9,1.2],"Mo":[0.15,0.3],"Ni":[null,0.25]}},{"id":"SCM445","name":"SCM445","std":"JIS G4053","aka":"","origin":"Foreign (JP)","use":"Q&T","fam":"Alloy steel","base":"Fe","conf":"published","L":{"Si":[0.15,0.35],"P":[null,0.03],"S":[null,0.03],"Cu":[null,0.3],"C":[0.43,0.48],"Mn":[0.6,0.9],"Cr":[0.9,1.2],"Mo":[0.15,0.3],"Ni":[null,0.25]}},{"id":"SNCM220","name":"SNCM220","std":"JIS G4053","aka":"\u2248 8620","origin":"Foreign (JP)","use":"Case-hardening","fam":"Alloy steel","base":"Fe","conf":"published","L":{"Si":[0.15,0.35],"P":[null,0.03],"S":[null,0.03],"Cu":[null,0.3],"C":[0.17,0.23],"Mn":[0.6,0.9],"Ni":[0.4,0.7],"Cr":[0.4,0.6],"Mo":[0.15,0.25]}},{"id":"SNCM439","name":"SNCM439","std":"JIS G4053","aka":"\u2248 4340","origin":"Foreign (JP)","use":"Q&T","fam":"Alloy steel","base":"Fe","conf":"published","L":{"Si":[0.15,0.35],"P":[null,0.03],"S":[null,0.03],"Cu":[null,0.3],"C":[0.36,0.43],"Mn":[0.6,0.9],"Ni":[1.6,2.0],"Cr":[0.6,1.0],"Mo":[0.15,0.3]}},{"id":"SNCM447","name":"SNCM447","std":"JIS G4053","aka":"","origin":"Foreign (JP)","use":"Q&T","fam":"Alloy steel","base":"Fe","conf":"published","L":{"Si":[0.15,0.35],"P":[null,0.03],"S":[null,0.03],"Cu":[null,0.3],"C":[0.44,0.5],"Mn":[0.6,0.9],"Ni":[1.6,2.0],"Cr":[0.6,1.0],"Mo":[0.15,0.3]}},{"id":"SUJ2","name":"SUJ2","std":"JIS G4805","aka":"\u2248 52100","origin":"Foreign (JP)","use":"Bearing steel","fam":"Alloy steel","base":"Fe","conf":"published","L":{"Si":[0.15,0.35],"P":[null,0.025],"S":[null,0.025],"Cu":[null,0.3],"C":[0.95,1.1],"Mn":[null,0.5],"Cr":[1.3,1.6],"Mo":[null,0.08]}},{"id":"40Kh","name":"40Kh (40\u0425)","std":"GOST 4543","aka":"\u2248 5140, GB 40Cr","origin":"Foreign (RU/CN)","use":"Q&T","fam":"Alloy steel","base":"Fe","conf":"published","L":{"Si":[0.17,0.37],"P":[null,0.025],"S":[null,0.025],"Ni":[null,0.3],"Cu":[null,0.3],"C":[0.36,0.44],"Mn":[0.5,0.8],"Cr":[0.8,1.1]}},{"id":"35KhM","name":"35KhM (35\u0425\u041c)","std":"GOST 4543","aka":"\u2248 GB 35CrMo","origin":"Foreign (RU/CN)","use":"Q&T","fam":"Alloy steel","base":"Fe","conf":"published","L":{"Si":[0.17,0.37],"P":[null,0.025],"S":[null,0.025],"Ni":[null,0.3],"Cu":[null,0.3],"C":[0.32,0.4],"Mn":[0.4,0.7],"Cr":[0.8,1.1],"Mo":[0.15,0.25]}},{"id":"30KhGSA","name":"30KhGSA (30\u0425\u0413\u0421\u0410)","std":"GOST 4543","aka":"\u2248 GB 30CrMnSiA","origin":"Foreign (RU/CN)","use":"Aerospace structural, fasteners","fam":"Alloy steel","base":"Fe","conf":"published","L":{"Si":[0.9,1.2],"P":[null,0.025],"S":[null,0.025],"Ni":[null,0.3],"Cu":[null,0.3],"C":[0.28,0.34],"Mn":[0.8,1.1],"Cr":[0.8,1.1]}},{"id":"30KhGSN2A","name":"30KhGSN2A (30\u0425\u0413\u0421\u041d2\u0410)","std":"GOST 4543","aka":"","origin":"Foreign (RU)","use":"Aerospace high-strength","fam":"Alloy steel","base":"Fe","conf":"published","L":{"Si":[0.9,1.2],"P":[null,0.025],"S":[null,0.025],"Ni":[1.4,1.8],"Cu":[null,0.3],"C":[0.27,0.34],"Mn":[1.0,1.3],"Cr":[0.9,1.2]}},{"id":"38KhN3MA","name":"38KhN3MA (38\u0425\u041d3\u041c\u0410)","std":"GOST 4543","aka":"","origin":"Foreign (RU)","use":"Heavy shafts, rotors","fam":"Alloy steel","base":"Fe","conf":"published","L":{"Si":[0.17,0.37],"P":[null,0.025],"S":[null,0.025],"Ni":[2.75,3.25],"Cu":[null,0.3],"C":[0.33,0.4],"Mn":[0.25,0.5],"Cr":[0.8,1.2],"Mo":[0.2,0.3]}},{"id":"40KhN2MA","name":"40KhN2MA (40\u0425\u041d2\u041c\u0410 / 40\u0425\u041d\u041c\u0410)","std":"GOST 4543","aka":"\u2248 4340, GB 40CrNiMoA","origin":"Foreign (RU/CN)","use":"Q&T high strength","fam":"Alloy steel","base":"Fe","conf":"published","L":{"Si":[0.17,0.37],"P":[null,0.025],"S":[null,0.025],"Ni":[1.25,1.65],"Cu":[null,0.3],"C":[0.37,0.44],"Mn":[0.5,0.8],"Cr":[0.6,0.9],"Mo":[0.15,0.25]}},{"id":"18KhGT","name":"18KhGT (18\u0425\u0413\u0422)","std":"GOST 4543","aka":"","origin":"Foreign (RU)","use":"Case-hardening gears","fam":"Alloy steel","base":"Fe","conf":"published","L":{"Si":[0.17,0.37],"P":[null,0.025],"S":[null,0.025],"Ni":[null,0.3],"Cu":[null,0.3],"C":[0.17,0.23],"Mn":[0.8,1.1],"Cr":[1.0,1.3],"Ti":[0.03,0.09]}},{"id":"20KhN3A","name":"20KhN3A (20\u0425\u041d3\u0410)","std":"GOST 4543","aka":"","origin":"Foreign (RU)","use":"Case-hardening","fam":"Alloy steel","base":"Fe","conf":"published","L":{"Si":[0.17,0.37],"P":[null,0.025],"S":[null,0.025],"Ni":[2.75,3.15],"Cu":[null,0.3],"C":[0.17,0.24],"Mn":[0.3,0.6],"Cr":[0.6,0.9]}},{"id":"12KhN3A","name":"12KhN3A (12\u0425\u041d3\u0410)","std":"GOST 4543","aka":"","origin":"Foreign (RU)","use":"Case-hardening","fam":"Alloy steel","base":"Fe","conf":"published","L":{"Si":[0.17,0.37],"P":[null,0.025],"S":[null,0.025],"Ni":[2.75,3.15],"Cu":[null,0.3],"C":[0.09,0.16],"Mn":[0.3,0.6],"Cr":[0.6,0.9]}},{"id":"38Kh2MYuA","name":"38Kh2MYuA (38\u04252\u041c\u042e\u0410)","std":"GOST 4543","aka":"\u2248 GB 38CrMoAl","origin":"Foreign (RU/CN)","use":"Nitriding steel","fam":"Alloy steel","base":"Fe","conf":"published","L":{"Si":[0.2,0.45],"P":[null,0.025],"S":[null,0.025],"Ni":[null,0.3],"Cu":[null,0.3],"C":[0.35,0.42],"Mn":[0.3,0.6],"Cr":[1.35,1.65],"Mo":[0.15,0.25],"Al":[0.7,1.1]}},{"id":"30Kh3MF","name":"30Kh3MF (30\u04253\u041c\u0424)","std":"GOST 4543","aka":"","origin":"Foreign (RU)","use":"Nitriding steel","fam":"Alloy steel","base":"Fe","conf":"published","L":{"Si":[0.17,0.37],"P":[null,0.025],"S":[null,0.025],"Ni":[null,0.3],"Cu":[null,0.3],"C":[0.27,0.34],"Mn":[0.3,0.6],"Cr":[2.3,2.7],"Mo":[0.2,0.3],"V":[0.06,0.12]}},{"id":"ShKh15","name":"ShKh15 (\u0428\u042515)","std":"GOST 801","aka":"\u2248 52100, GB GCr15","origin":"Foreign (RU/CN)","use":"Bearing steel","fam":"Alloy steel","base":"Fe","conf":"published","L":{"Si":[0.17,0.37],"P":[null,0.025],"S":[null,0.025],"Ni":[null,0.3],"Cu":[null,0.25],"C":[0.95,1.05],"Mn":[0.2,0.4],"Cr":[1.3,1.65]}},{"id":"GB-42CrMo","name":"42CrMo","std":"GB/T 3077","aka":"\u2248 4140","origin":"Foreign (CN)","use":"Q&T","fam":"Alloy steel","base":"Fe","conf":"published","L":{"Si":[0.17,0.37],"P":[null,0.035],"S":[null,0.035],"Ni":[null,0.3],"Cu":[null,0.3],"C":[0.38,0.45],"Mn":[0.5,0.8],"Cr":[0.9,1.2],"Mo":[0.15,0.25]}},{"id":"GB-20CrMnTi","name":"20CrMnTi","std":"GB/T 3077","aka":"","origin":"Foreign (CN)","use":"Case-hardening gears","fam":"Alloy steel","base":"Fe","conf":"published","L":{"Si":[0.17,0.37],"P":[null,0.035],"S":[null,0.035],"Ni":[null,0.3],"Cu":[null,0.3],"C":[0.17,0.23],"Mn":[0.8,1.1],"Cr":[1.0,1.3],"Ti":[0.04,0.1]}},{"id":"GB-20CrMo","name":"20CrMo","std":"GB/T 3077","aka":"","origin":"Foreign (CN)","use":"Case-hardening","fam":"Alloy steel","base":"Fe","conf":"published","L":{"Si":[0.17,0.37],"P":[null,0.035],"S":[null,0.035],"Ni":[null,0.3],"Cu":[null,0.3],"C":[0.17,0.24],"Mn":[0.4,0.7],"Cr":[0.8,1.1],"Mo":[0.15,0.25]}},{"id":"201","name":"Type 201","std":"UNS S20100 \u00b7 EN 1.4372","aka":"","origin":"US","use":"Austenitic Cr-Mn-Ni","fam":"Stainless steel","base":"Fe","conf":"published","L":{"Mn":[5.5,7.5],"Si":[null,1.0],"P":[null,0.06],"S":[null,0.03],"C":[null,0.15],"Cr":[16.0,18.0],"Ni":[3.5,5.5],"N":[null,0.25]}},{"id":"202","name":"Type 202","std":"UNS S20200 \u00b7 EN 1.4373","aka":"","origin":"US","use":"Austenitic Cr-Mn-Ni","fam":"Stainless steel","base":"Fe","conf":"published","L":{"Mn":[7.5,10.0],"Si":[null,1.0],"P":[null,0.06],"S":[null,0.03],"C":[null,0.15],"Cr":[17.0,19.0],"Ni":[4.0,6.0],"N":[null,0.25]}},{"id":"301","name":"Type 301","std":"UNS S30100 \u00b7 EN 1.4310","aka":"","origin":"US","use":"Austenitic, springs","fam":"Stainless steel","base":"Fe","conf":"published","L":{"Mn":[null,2.0],"Si":[null,1.0],"P":[null,0.045],"S":[null,0.03],"C":[null,0.15],"Cr":[16.0,18.0],"Ni":[6.0,8.0],"N":[null,0.1]}},{"id":"302","name":"Type 302","std":"UNS S30200","aka":"","origin":"US","use":"Austenitic","fam":"Stainless steel","base":"Fe","conf":"published","L":{"Mn":[null,2.0],"Si":[null,0.75],"P":[null,0.045],"S":[null,0.03],"C":[null,0.15],"Cr":[17.0,19.0],"Ni":[8.0,10.0],"N":[null,0.1]}},{"id":"303","name":"Type 303","std":"UNS S30300 \u00b7 EN 1.4305","aka":"","origin":"US","use":"Free-machining austenitic","fam":"Stainless steel","base":"Fe","conf":"published","L":{"Mn":[null,2.0],"Si":[null,1.0],"P":[null,0.2],"S":[0.15,null],"C":[null,0.15],"Cr":[17.0,19.0],"Ni":[8.0,10.0]}},{"id":"304","name":"Type 304","std":"UNS S30400 \u00b7 EN 1.4301","aka":"18-8, SUS304, 08Kh18N10","origin":"US","use":"Austenitic general purpose","fam":"Stainless steel","base":"Fe","conf":"published","L":{"Mn":[null,2.0],"Si":[null,0.75],"P":[null,0.045],"S":[null,0.03],"C":[null,0.08],"Cr":[17.5,20.0],"Ni":[8.0,10.5],"N":[null,0.1]}},{"id":"304L","name":"Type 304L","std":"UNS S30403 \u00b7 EN 1.4307/1.4306","aka":"SUS304L, 03Kh18N11","origin":"US","use":"Low-carbon austenitic","fam":"Stainless steel","base":"Fe","conf":"published","L":{"Mn":[null,2.0],"Si":[null,0.75],"P":[null,0.045],"S":[null,0.03],"C":[null,0.03],"Cr":[17.5,20.0],"Ni":[8.0,12.0],"N":[null,0.1]}},{"id":"304H","name":"Type 304H","std":"UNS S30409 \u00b7 EN 1.4948","aka":"","origin":"US","use":"High-temp austenitic","fam":"Stainless steel","base":"Fe","conf":"published","L":{"Mn":[null,2.0],"Si":[null,0.75],"P":[null,0.045],"S":[null,0.03],"C":[0.04,0.1],"Cr":[18.0,20.0],"Ni":[8.0,10.5]}},{"id":"305","name":"Type 305","std":"UNS S30500 \u00b7 EN 1.4303","aka":"","origin":"US","use":"Cold-heading austenitic","fam":"Stainless steel","base":"Fe",
