Repository: sammy-poppen/alloy-matcher

File: db/alloys.json (part 3 of 4)
"conf":"published","L":{"Mn":[null,2.0],"Si":[null,0.75],"P":[null,0.045],"S":[null,0.03],"C":[null,0.12],"Cr":[17.0,19.0],"Ni":[10.5,13.0]}},{"id":"309S","name":"Type 309S","std":"UNS S30908 \u00b7 EN 1.4833","aka":"","origin":"US","use":"Heat-resistant austenitic","fam":"Stainless steel","base":"Fe","conf":"published","L":{"Mn":[null,2.0],"Si":[null,0.75],"P":[null,0.045],"S":[null,0.03],"C":[null,0.08],"Cr":[22.0,24.0],"Ni":[12.0,15.0]}},{"id":"310S","name":"Type 310S","std":"UNS S31008 \u00b7 EN 1.4845","aka":"","origin":"US","use":"Heat-resistant austenitic","fam":"Stainless steel","base":"Fe","conf":"published","L":{"Mn":[null,2.0],"Si":[null,1.5],"P":[null,0.045],"S":[null,0.03],"C":[null,0.08],"Cr":[24.0,26.0],"Ni":[19.0,22.0]}},{"id":"316","name":"Type 316","std":"UNS S31600 \u00b7 EN 1.4401","aka":"SUS316","origin":"US","use":"Mo austenitic","fam":"Stainless steel","base":"Fe","conf":"published","L":{"Mn":[null,2.0],"Si":[null,0.75],"P":[null,0.045],"S":[null,0.03],"C":[null,0.08],"Cr":[16.0,18.0],"Ni":[10.0,14.0],"Mo":[2.0,3.0],"N":[null,0.1]}},{"id":"316L","name":"Type 316L","std":"UNS S31603 \u00b7 EN 1.4404","aka":"SUS316L","origin":"US","use":"Low-carbon Mo austenitic","fam":"Stainless steel","base":"Fe","conf":"published","L":{"Mn":[null,2.0],"Si":[null,0.75],"P":[null,0.045],"S":[null,0.03],"C":[null,0.03],"Cr":[16.0,18.0],"Ni":[10.0,14.0],"Mo":[2.0,3.0],"N":[null,0.1]}},{"id":"316Ti","name":"Type 316Ti","std":"UNS S31635 \u00b7 EN 1.4571","aka":"","origin":"US","use":"Ti-stabilized Mo austenitic","fam":"Stainless steel","base":"Fe","conf":"published","L":{"Mn":[null,2.0],"Si":[null,0.75],"P":[null,0.045],"S":[null,0.03],"C":[null,0.08],"Cr":[16.0,18.0],"Ni":[10.0,14.0],"Mo":[2.0,3.0],"Ti":[0.15,0.7],"N":[null,0.1]}},{"id":"317L","name":"Type 317L","std":"UNS S31703 \u00b7 EN 1.4438","aka":"","origin":"US","use":"High-Mo austenitic","fam":"Stainless steel","base":"Fe","conf":"published","L":{"Mn":[null,2.0],"Si":[null,0.75],"P":[null,0.045],"S":[null,0.03],"C":[null,0.03],"Cr":[18.0,20.0],"Ni":[11.0,15.0],"Mo":[3.0,4.0],"N":[null,0.1]}},{"id":"321","name":"Type 321","std":"UNS S32100 \u00b7 EN 1.4541","aka":"12Kh18N10T (approx.)","origin":"US","use":"Ti-stabilized austenitic","fam":"Stainless steel","base":"Fe","conf":"published","L":{"Mn":[null,2.0],"Si":[null,0.75],"P":[null,0.045],"S":[null,0.03],"C":[null,0.08],"Cr":[17.0,19.0],"Ni":[9.0,12.0],"Ti":[0.15,0.7],"N":[null,0.1]}},{"id":"347","name":"Type 347","std":"UNS S34700 \u00b7 EN 1.4550","aka":"","origin":"US","use":"Nb-stabilized austenitic","fam":"Stainless steel","base":"Fe","conf":"published","L":{"Mn":[null,2.0],"Si":[null,0.75],"P":[null,0.045],"S":[null,0.03],"C":[null,0.08],"Cr":[17.0,19.0],"Ni":[9.0,13.0],"Nb":[0.4,1.0]}},{"id":"904L","name":"904L","std":"UNS N08904 \u00b7 EN 1.4539","aka":"","origin":"US","use":"Super-austenitic","fam":"Stainless steel","base":"Fe","conf":"published","L":{"Mn":[null,2.0],"Si":[null,1.0],"P":[null,0.045],"S":[null,0.03],"C":[null,0.02],"Cr":[19.0,23.0],"Ni":[23.0,28.0],"Mo":[4.0,5.0],"Cu":[1.0,2.0],"N":[null,0.1]}},{"id":"254SMO","name":"254 SMO","std":"UNS S31254 \u00b7 EN 1.4547","aka":"","origin":"US/EU","use":"6Mo super-austenitic","fam":"Stainless steel","base":"Fe","conf":"published","L":{"Mn":[null,1.0],"Si":[null,0.8],"P":[null,0.03],"S":[null,0.01],"C":[null,0.02],"Cr":[19.5,20.5],"Ni":[17.5,18.5],"Mo":[6.0,6.5],"Cu":[0.5,1.0],"N":[0.18,0.25]}},{"id":"AL6XN","name":"AL-6XN","std":"UNS N08367","aka":"","origin":"US","use":"6Mo super-austenitic","fam":"Stainless steel","base":"Fe","conf":"published","L":{"Mn":[null,2.0],"Si":[null,1.0],"P":[null,0.04],"S":[null,0.03],"C":[null,0.03],"Cr":[20.0,22.0],"Ni":[23.5,25.5],"Mo":[6.0,7.0],"Cu":[null,0.75],"N":[0.18,0.25]}},{"id":"XM19","name":"Nitronic 50 (XM-19)","std":"UNS S20910","aka":"","origin":"US","use":"High-strength austenitic","fam":"Stainless steel","base":"Fe","conf":"published","L":{"Mn":[4.0,6.0],"Si":[null,1.0],"P":[null,0.045],"S":[null,0.03],"C":[null,0.06],"Cr":[20.5,23.5],"Ni":[11.5,13.5],"Mo":[1.5,3.0],"Nb":[0.1,0.3],"V":[0.1,0.3],"N":[0.2,0.4]}},{"id":"S21800","name":"Nitronic 60","std":"UNS S21800","aka":"","origin":"US","use":"Galling-resistant austenitic","fam":"Stainless steel","base":"Fe","conf":"published","L":{"Mn":[7.0,9.0],"Si":[3.5,4.5],"P":[null,0.06],"S":[null,0.03],"C":[null,0.1],"Cr":[16.0,18.0],"Ni":[8.0,9.0],"N":[0.08,0.18]}},{"id":"2205","name":"Duplex 2205","std":"UNS S32205 / S31803 \u00b7 EN 1.4462","aka":"","origin":"US/EU","use":"Duplex","fam":"Stainless steel","base":"Fe","conf":"published","L":{"Mn":[null,2.0],"Si":[null,1.0],"P":[null,0.03],"S":[null,0.02],"C":[null,0.03],"Cr":[21.0,23.0],"Ni":[4.5,6.5],"Mo":[2.5,3.5],"N":[0.08,0.2]}},{"id":"2507","name":"Super duplex 2507","std":"UNS S32750 \u00b7 EN 1.4410","aka":"","origin":"US/EU","use":"Super duplex","fam":"Stainless steel","base":"Fe","conf":"published","L":{"Mn":[null,1.2],"Si":[null,0.8],"P":[null,0.035],"S":[null,0.02],"C":[null,0.03],"Cr":[24.0,26.0],"Ni":[6.0,8.0],"Mo":[3.0,5.0],"Cu":[null,0.5],"N":[0.24,0.32]}},{"id":"2304","name":"Lean duplex 2304","std":"UNS S32304 \u00b7 EN 1.4362","aka":"","origin":"US/EU","use":"Lean duplex","fam":"Stainless steel","base":"Fe","conf":"published","L":{"Mn":[null,2.5],"Si":[null,1.0],"P":[null,0.04],"S":[null,0.03],"C":[null,0.03],"Cr":[21.5,24.5],"Ni":[3.0,5.5],"Mo":[0.05,0.6],"Cu":[0.05,0.6],"N":[0.05,0.2]}},{"id":"255","name":"Ferralium 255","std":"UNS S32550","aka":"","origin":"US","use":"Super duplex","fam":"Stainless steel","base":"Fe","conf":"published","L":{"Mn":[null,1.5],"Si":[null,1.0],"P":[null,0.04],"S":[null,0.03],"C":[null,0.04],"Cr":[24.0,27.0],"Ni":[4.5,6.5],"Mo":[2.9,3.9],"Cu":[1.5,2.5],"N":[0.1,0.25]}},{"id":"405","name":"Type 405","std":"UNS S40500 \u00b7 EN 1.4002","aka":"","origin":"US","use":"Ferritic","fam":"Stainless steel","base":"Fe","conf":"published","L":{"Mn":[null,1.0],"Si":[null,1.0],"P":[null,0.04],"S":[null,0.03],"C":[null,0.08],"Cr":[11.5,14.5],"Ni":[null,0.6],"Al":[0.1,0.3]}},{"id":"409","name":"Type 409","std":"UNS S40910 \u00b7 EN 1.4512","aka":"","origin":"US","use":"Ferritic exhaust","fam":"Stainless steel","base":"Fe","conf":"published","L":{"Mn":[null,1.0],"Si":[null,1.0],"P":[null,0.04],"S":[null,0.03],"C":[null,0.03],"Cr":[10.5,11.7],"Ni":[null,0.5],"Ti":[0.08,0.5],"N":[null,0.03]}},{"id":"410","name":"Type 410","std":"UNS S41000 \u00b7 EN 1.4006","aka":"SUS410, 12Kh13","origin":"US","use":"Martensitic","fam":"Stainless steel","base":"Fe","conf":"published","L":{"Mn":[null,1.0],"Si":[null,1.0],"P":[null,0.04],"S":[null,0.03],"C":[0.08,0.15],"Cr":[11.5,13.5],"Ni":[null,0.75]}},{"id":"410S","name":"Type 410S","std":"UNS S41008","aka":"","origin":"US","use":"Ferritic/low-C 410","fam":"Stainless steel","base":"Fe","conf":"published","L":{"Mn":[null,1.0],"Si":[null,1.0],"P":[null,0.04],"S":[null,0.03],"C":[null,0.08],"Cr":[11.5,13.5],"Ni":[null,0.6]}},{"id":"414","name":"Type 414","std":"UNS S41400","aka":"","origin":"US","use":"Martensitic Ni","fam":"Stainless steel","base":"Fe","conf":"published","L":{"Mn":[null,1.0],"Si":[null,1.0],"P":[null,0.04],"S":[null,0.03],"C":[null,0.15],"Cr":[11.5,13.5],"Ni":[1.25,2.5]}},{"id":"416","name":"Type 416","std":"UNS S41600 \u00b7 EN 1.4005","aka":"","origin":"US","use":"Free-machining martensitic","fam":"Stainless steel","base":"Fe","conf":"published","L":{"Mn":[null,1.25],"Si":[null,1.0],"P":[null,0.06],"S":[0.15,null],"C":[null,0.15],"Cr":[12.0,14.0],"Mo":[null,0.6]}},{"id":"420","name":"Type 420","std":"UNS S42000 \u00b7 EN 1.4021/1.4028","aka":"20Kh13\u201340Kh13 (approx.)","origin":"US","use":"Martensitic cutlery, shafts","fam":"Stainless steel","base":"Fe","conf":"published","L":{"Mn":[null,1.0],"Si":[null,1.0],"P":[null,0.04],"S":[null,0.03],"C":[0.15,0.4],"Cr":[12.0,14.0],"Ni":[null,0.5]}},{"id":"429","name":"Type 429","std":"UNS S42900","aka":"","origin":"US","use":"Ferritic","fam":"Stainless steel","base":"Fe","conf":"published","L":{"Mn":[null,1.0],"Si":[null,1.0],"P":[null,0.04],"S":[null,0.03],"C":[null,0.12],"Cr":[14.0,16.0],"Ni":[null,0.75]}},{"id":"430","name":"Type 430","std":"UNS S43000 \u00b7 EN 1.4016","aka":"SUS430","origin":"US","use":"Ferritic","fam":"Stainless steel","base":"Fe","conf":"published","L":{"Mn":[null,1.0],"Si":[null,1.0],"P":[null,0.04],"S":[null,0.03],"C":[null,0.12],"Cr":[16.0,18.0],"Ni":[null,0.75]}},{"id":"430F","name":"Type 430F","std":"UNS S43020 \u00b7 EN 1.4104","aka":"","origin":"US","use":"Free-machining ferritic","fam":"Stainless steel","base":"Fe","conf":"published","L":{"Mn":[null,1.25],"Si":[null,1.0],"P":[null,0.06],"S":[0.15,null],"C":[null,0.12],"Cr":[16.0,18.0],"Mo":[null,0.6]}},{"id":"431","name":"Type 431","std":"UNS S43100 \u00b7 EN 1.4057","aka":"","origin":"US","use":"Martensitic Ni (shafts, fasteners)","fam":"Stainless steel","base":"Fe","conf":"published","L":{"Mn":[null,1.0],"Si":[null,1.0],"P":[null,0.04],"S":[null,0.03],"C":[null,0.2],"Cr":[15.0,17.0],"Ni":[1.25,2.5]}},{"id":"434","name":"Type 434","std":"UNS S43400 \u00b7 EN 1.4113","aka":"","origin":"US","use":"Ferritic Mo","fam":"Stainless steel","base":"Fe","conf":"published","L":{"Mn":[null,1.0],"Si":[null,1.0],"P":[null,0.04],"S":[null,0.03],"C":[null,0.12],"Cr":[16.0,18.0],"Mo":[0.75,1.25]}},{"id":"436","name":"Type 436","std":"UNS S43600 \u00b7 EN 1.4526","aka":"","origin":"US","use":"Ferritic Mo-Nb","fam":"Stainless steel","base":"Fe","conf":"published","L":{"Mn":[null,1.0],"Si":[null,1.0],"P":[null,0.04],"S":[null,0.03],"C":[null,0.12],"Cr":[16.0,18.0],"Mo":[0.75,1.25],"Nb":[0.05,0.8]}},{"id":"439","name":"Type 439","std":"UNS S43035 \u00b7 EN 1.4510","aka":"","origin":"US","use":"Ti-stabilized ferritic","fam":"Stainless steel","base":"Fe","conf":"published","L":{"Mn":[null,1.0],"Si":[null,1.0],"P":[null,0.04],"S":[null,0.03],"C":[null,0.03],"Cr":[17.0,19.0],"Ni":[null,0.5],"Ti":[0.2,1.1],"Al":[null,0.15],"N":[null,0.03]}},{"id":"440A","name":"Type 440A","std":"UNS S44002","aka":"","origin":"US","use":"Martensitic high-C","fam":"Stainless steel","base":"Fe","conf":"published","L":{"Mn":[null,1.0],"Si":[null,1.0],"P":[null,0.04],"S":[null,0.03],"C":[0.6,0.75],"Cr":[16.0,18.0],"Mo":[null,0.75]}},{"id":"440B","name":"Type 440B","std":"UNS S44003","aka":"","origin":"US","use":"Martensitic high-C","fam":"Stainless steel","base":"Fe","conf":"published","L":{"Mn":[null,1.0],"Si":[null,1.0],"P":[null,0.04],"S":[null,0.03],"C":[0.75,0.95],"Cr":[16.0,18.0],"Mo":[null,0.75]}},{"id":"440C","name":"Type 440C","std":"UNS S44004 \u00b7 EN 1.4125","aka":"","origin":"US","use":"Bearing / knife martensitic","fam":"Stainless steel","base":"Fe","conf":"published","L":{"Mn":[null,1.0],"Si":[null,1.0],"P":[null,0.04],"S":[null,0.03],"C":[0.95,1.2],"Cr":[16.0,18.0],"Mo":[null,0.75]}},{"id":"444","name":"Type 444","std":"UNS S44400 \u00b7 EN 1.4521","aka":"","origin":"US","use":"Ferritic Mo","fam":"Stainless steel","base":"Fe","conf":"published","L":{"Mn":[null,1.0],"Si":[null,1.0],"P":[null,0.04],"S":[null,0.03],"C":[null,0.025],"Cr":[17.5,19.5],"Mo":[1.75,2.5],"Ni":[null,1.0],"Ti":[0.1,0.8],"N":[null,0.035]}},{"id":"446","name":"Type 446","std":"UNS S44600","aka":"","origin":"US","use":"Heat-resistant ferritic","fam":"Stainless steel","base":"Fe","conf":"published","L":{"Mn":[null,1.5],"Si":[null,1.0],"P":[null,0.04],"S":[null,0.03],"C":[null,0.2],"Cr":[23.0,27.0],"Ni":[null,0.75],"N":[null,0.25]}},{"id":"17-4PH","name":"17-4PH (Type 630)","std":"UNS S17400 \u00b7 EN 1.4542 \u00b7 AMS 5643","aka":"","origin":"US","use":"PH stainless","fam":"Stainless steel","base":"Fe","conf":"published","L":{"Mn":[null,1.0],"Si":[null,1.0],"P":[null,0.04],"S":[null,0.03],"C":[null,0.07],"Cr":[15.0,17.5],"Ni":[3.0,5.0],"Cu":[3.0,5.0],"Nb":[0.15,0.45]}},{"id":"15-5PH","name":"15-5PH (XM-12)","std":"UNS S15500 \u00b7 AMS 5659","aka":"","origin":"US","use":"PH stainless, aerospace","fam":"Stainless steel","base":"Fe","conf":"published","L":{"Mn":[null,1.0],"Si":[null,1.0],"P":[null,0.04],"S":[null,0.03],"C":[null,0.07],"Cr":[14.0,15.5],"Ni":[3.5,5.5],"Cu":[2.5,4.5],"Nb":[0.15,0.45]}},{"id":"17-7PH","name":"17-7PH (Type 631)","std":"UNS S17700 \u00b7 EN 1.4568","aka":"","origin":"US","use":"PH stainless, springs","fam":"Stainless steel","base":"Fe","conf":"published","L":{"Mn":[null,1.0],"Si":[null,1.0],"P":[null,0.04],"S":[null,0.03],"C":[null,0.09],"Cr":[16.0,18.0],"Ni":[6.5,7.75],"Al":[0.75,1.5]}},{"id":"13-8Mo","name":"PH 13-8 Mo (XM-13)","std":"UNS S13800 \u00b7 AMS 5629","aka":"","origin":"US","use":"PH stainless, aerospace","fam":"Stainless steel","base":"Fe","conf":"published","L":{"Mn":[null,0.2],"Si":[null,0.1],"P":[null,0.01],"S":[null,0.008],"C":[null,0.05],"Cr":[12.25,13.25],"Ni":[7.5,8.5],"Mo":[2.0,2.5],"Al":[0.9,1.35],"N":[null,0.01]}},{"id":"C450","name":"Custom 450 (XM-25)","std":"UNS S45000","aka":"","origin":"US","use":"PH stainless","fam":"Stainless steel","base":"Fe","conf":"published","L":{"Mn":[null,1.0],"Si":[null,1.0],"P":[null,0.03],"S":[null,0.03],"C":[null,0.05],"Cr":[14.0,16.0],"Ni":[5.0,7.0],"Mo":[0.5,1.0],"Cu":[1.25,1.75],"Nb":[0.4,null]}},{"id":"C465","name":"Custom 465","std":"UNS S46500 \u00b7 AMS 5936","aka":"","origin":"US","use":"PH stainless, aerospace","fam":"Stainless steel","base":"Fe","conf":"published","L":{"Mn":[null,0.25],"Si":[null,0.25],"P":[null,0.015],"S":[null,0.01],"C":[null,0.02],"Cr":[11.0,12.5],"Ni":[10.75,11.25],"Mo":[0.75,1.25],"Ti":[1.5,1.8]}},{"id":"A286","name":"A-286","std":"UNS S66286 \u00b7 AMS 5732/5737","aka":"","origin":"US","use":"Fe-Ni superalloy fasteners","fam":"Stainless steel","base":"Fe","conf":"published","L":{"Mn":[null,2.0],"Si":[null,1.0],"P":[null,0.04],"S":[null,0.03],"C":[null,0.08],"Cr":[13.5,16.0],"Ni":[24.0,27.0],"Mo":[1.0,1.5],"Ti":[1.9,2.35],"V":[0.1,0.5],"Al":[null,0.35],"B":[0.001,0.01]}},{"id":"CF8","name":"CF8 (cast 304)","std":"ASTM A351/A743 \u00b7 UNS J92600","aka":"","origin":"US","use":"Cast austenitic","fam":"Stainless steel","base":"Fe","conf":"published","L":{"Mn":[null,1.5],"Si":[null,2.0],"P":[null,0.04],"S":[null,0.04],"C":[null,0.08],"Cr":[18.0,21.0],"Ni":[8.0,11.0],"Mo":[null,0.5]}},{"id":"CF3","name":"CF3 (cast 304L)","std":"ASTM A351/A743 \u00b7 UNS J92500","aka":"","origin":"US","use":"Cast austenitic","fam":"Stainless steel","base":"Fe","conf":"published","L":{"Mn":[null,1.5],"Si":[null,2.0],"P":[null,0.04],"S":[null,0.04],"C":[null,0.03],"Cr":[17.0,21.0],"Ni":[8.0,12.0],"Mo":[null,0.5]}},{"id":"CF8M","name":"CF8M (cast 316)","std":"ASTM A351/A743 \u00b7 UNS J92900","aka":"","origin":"US","use":"Cast Mo austenitic","fam":"Stainless steel","base":"Fe","conf":"published","L":{"Mn":[null,1.5],"Si":[null,1.5],"P":[null,0.04],"S":[null,0.04],"C":[null,0.08],"Cr":[18.0,21.0],"Ni":[9.0,12.0],"Mo":[2.0,3.0]}},{"id":"CF3M","name":"CF3M (cast 316L)","std":"ASTM A351/A743 \u00b7 UNS J92800","aka":"","origin":"US","use":"Cast Mo austenitic","fam":"Stainless steel","base":"Fe","conf":"published","L":{"Mn":[null,1.5],"Si":[null,1.5],"P":[null,0.04],"S":[null,0.04],"C":[null,0.03],"Cr":[17.0,21.0],"Ni":[9.0,13.0],"Mo":[2.0,3.0]}},{"id":"CA15","name":"CA15 (cast 410)","std":"ASTM A743 \u00b7 UNS J91150","aka":"","origin":"US","use":"Cast martensitic","fam":"Stainless steel","base":"Fe","conf":"published","L":{"Mn":[null,1.0],"Si":[null,1.5],"P":[null,0.04],"S":[null,0.04],"C":[null,0.15],"Cr":[11.5,14.0],"Ni":[null,1.0],"Mo":[null,0.5]}},{"id":"CA6NM","name":"CA6NM","std":"ASTM A743 \u00b7 UNS J91540","aka":"","origin":"US","use":"Cast martensitic (pumps, turbines)","fam":"Stainless steel","base":"Fe","conf":"published","L":{"Mn":[null,1.0],"Si":[null,1.0],"P":[null,0.04],"S":[null,0.03],"C":[null,0.06],"Cr":[11.5,14.0],"Ni":[3.5,4.5],"Mo":[0.4,1.0]}},{"id":"CN7M","name":"CN7M (cast Alloy 20)","std":"ASTM A743 \u00b7 UNS N08007","aka":"","origin":"US","use":"Cast Ni-Cr-Mo-Cu","fam":"Stainless steel","base":"Fe","conf":"published","L":{"Mn":[null,1.5],"Si":[null,1.5],"P":[null,0.04],"S":[null,0.04],"C":[null,0.07],"Cr":[19.0,22.0],"Ni":[27.5,30.5],"Mo":[2.0,3.0],"Cu":[3.0,4.0]}},{"id":"CD4MCu","name":"CD4MCu","std":"ASTM A890 1A \u00b7 UNS J93370","aka":"","origin":"US","use":"Cast duplex","fam":"Stainless steel","base":"Fe","conf":"published","L":{"Mn":[null,1.0],"Si":[null,1.0],"P":[null,0.04],"S":[null,0.04],"C":[null,0.04],"Cr":[24.5,26.5],"Ni":[4.75,6.0],"Mo":[1.75,2.25],"Cu":[2.75,3.25]}},{"id":"W1","name":"W1","std":"ASTM A686 \u00b7 UNS T72301","aka":"","origin":"US","use":"Water-hardening","fam":"Tool steel","base":"Fe","conf":"published","L":{"P":[null,0.03],"S":[null,0.03],"C":[0.7,1.5],"Mn":[0.1,0.4],"Si":[0.1,0.4],"Cr":[null,0.15],"V":[null,0.1],"W":[null,0.15],"Mo":[null,0.1],"Ni":[null,0.2],"Cu":[null,0.2]}},{"id":"O1","name":"O1","std":"ASTM A681 \u00b7 UNS T31501","aka":"1.2510","origin":"US","use":"Oil-hardening","fam":"Tool steel","base":"Fe","conf":"published","L":{"P":[null,0.03],"S":[null,0.03],"C":[0.85,1.0],"Mn":[1.0,1.4],"Si":[null,0.5],"Cr":[0.4,0.7],"W":[0.4,0.6],"V":[null,0.3],"Ni":[null,0.3]}},{"id":"O2","name":"O2","std":"ASTM A681 \u00b7 UNS T31502","aka":"1.2842","origin":"US","use":"Oil-hardening","fam":"Tool steel","base":"Fe","conf":"published","L":{"P":[null,0.03],"S":[null,0.03],"C":[0.85,0.95],"Mn":[1.4,1.8],"Si":[null,0.5],"Cr":[null,0.35],"V":[null,0.3],"Mo":[null,0.3],"Ni":[null,0.3]}},{"id":"O6","name":"O6","std":"ASTM A681 \u00b7 UNS T31506","aka":"","origin":"US","use":"Graphitic oil-hardening","fam":"Tool steel","base":"Fe","conf":"published","L":{"P":[null,0.03],"S":[null,0.03],"C":[1.25,1.55],"Mn":[0.3,1.1],"Si":[0.55,1.5],"Cr":[null,0.3],"Mo":[0.2,0.3],"Ni":[null,0.3]}},{"id":"A2","name":"A2","std":"ASTM A681 \u00b7 UNS T30102","aka":"1.2363","origin":"US","use":"Air-hardening","fam":"Tool steel","base":"Fe","conf":"published","L":{"P":[null,0.03],"S":[null,0.03],"C":[0.95,1.05],"Mn":[0.4,1.0],"Si":[0.1,0.5],"Cr":[4.75,5.5],"Mo":[0.9,1.4],"V":[0.15,0.5],"Ni":[null,0.3]}},{"id":"A6","name":"A6","std":"ASTM A681 \u00b7 UNS T30106","aka":"","origin":"US","use":"Air-hardening low-temp","fam":"Tool steel","base":"Fe","conf":"published","L":{"P":[null,0.03],"S":[null,0.03],"C":[0.65,0.75],"Mn":[1.8,2.5],"Si":[0.1,0.5],"Cr":[0.9,1.2],"Mo":[0.9,1.4],"Ni":[null,0.3]}},{"id":"A10","name":"A10","std":"ASTM A681 \u00b7 UNS T30110","aka":"","origin":"US","use":"Graphitic air-hardening","fam":"Tool steel","base":"Fe","conf":"published","L":{"P":[null,0.03],"S":[null,0.03],"C":[1.25,1.5],"Mn":[1.6,2.1],"Si":[1.0,1.5],"Ni":[1.55,2.05],"Mo":[1.25,1.75],"Cr":[null,0.3]}},{"id":"D2","name":"D2","std":"ASTM A681 \u00b7 UNS T30402","aka":"1.2379, SKD11 (approx.)","origin":"US","use":"High-C high-Cr cold work","fam":"Tool steel","base":"Fe","conf":"published","L":{"P":[null,0.03],"S":[null,0.03],"C":[1.4,1.6],"Mn":[0.1,0.6],"Si":[0.1,0.6],"Cr":[11.0,13.0],"Mo":[0.7,1.2],"V":[null,1.1],"Ni":[null,0.3],"Co":[null,1.0]}},{"id":"D3","name":"D3","std":"ASTM A681 \u00b7 UNS T30403","aka":"1.2080","origin":"US","use":"High-C high-Cr cold work","fam":"Tool steel","base":"Fe","conf":"published","L":{"P":[null,0.03],"S":[null,0.03],"C":[2.0,2.35],"Mn":[0.1,0.6],"Si":[0.1,0.6],"Cr":[11.0,13.5],"V":[null,1.0],"W":[null,1.0],"Ni":[null,0.3]}},{"id":"D7","name":"D7","std":"ASTM A681 \u00b7 UNS T30407","aka":"","origin":"US","use":"High-V cold work","fam":"Tool steel","base":"Fe","conf":"published","L":{"P":[null,0.03],"S":[null,0.03],"C":[2.15,2.5],"Mn":[0.1,0.6],"Si":[0.1,0.6],"Cr":[11.5,13.5],"Mo":[0.7,1.2],"V":[3.8,4.4],"Ni":[null,0.3]}},{"id":"S1","name":"S1","std":"ASTM A681 \u00b7 UNS T41901","aka":"","origin":"US","use":"Shock-resisting","fam":"Tool steel","base":"Fe","conf":"published","L":{"P":[null,0.03],"S":[null,0.03],"C":[0.4,0.55],"Mn":[0.1,0.4],"Si":[0.15,1.2],"Cr":[1.0,1.8],"W":[1.5,3.0],"V":[0.15,0.3],"Mo":[null,0.5],"Ni":[null,0.3]}},{"id":"S5","name":"S5","std":"ASTM A681 \u00b7 UNS T41905","aka":"","origin":"US","use":"Shock-resisting","fam":"Tool steel","base":"Fe","conf":"published","L":{"P":[null,0.03],"S":[null,0.03],"C":[0.5,0.65],"Mn":[0.6,1.0],"Si":[1.75,2.25],"Cr":[0.1,0.5],"Mo":[0.2,1.35],"V":[null,0.35],"Ni":[null,0.3]}},{"id":"S7","name":"S7","std":"ASTM A681 \u00b7 UNS T41907","aka":"","origin":"US","use":"Shock-resisting","fam":"Tool steel","base":"Fe","conf":"published","L":{"P":[null,0.03],"S":[null,0.03],"C":[0.45,0.55],"Mn":[0.2,0.9],"Si":[0.2,1.0],"Cr":[3.0,3.5],"Mo":[1.3,1.8],"V":[0.2,0.3],"Ni":[null,0.3]}},{"id":"H10","name":"H10","std":"ASTM A681 \u00b7 UNS T20810","aka":"","origin":"US","use":"Hot work Cr","fam":"Tool steel","base":"Fe","conf":"published","L":{"P":[null,0.03],"S":[null,0.03],"C":[0.35,0.45],"Mn":[0.25,0.7],"Si":[0.8,1.2],"Cr":[3.0,3.75],"Mo":[2.0,3.0],"V":[0.25,0.75],"Ni":[null,0.3]}},{"id":"H11","name":"H11","std":"ASTM A681 \u00b7 UNS T20811","aka":"1.2343","origin":"US","use":"Hot work, also aircraft structural","fam":"Tool steel","base":"Fe","conf":"published","L":{"P":[null,0.03],"S":[null,0.03],"C":[0.33,0.43],"Mn":[0.2,0.5],"Si":[0.8,1.2],"Cr":[4.75,5.5],"Mo":[1.1,1.6],"V":[0.3,0.6],"Ni":[null,0.3]}},{"id":"H12","name":"H12","std":"ASTM A681 \u00b7 UNS T20812","aka":"1.2606","origin":"US","use":"Hot work","fam":"Tool steel","base":"Fe","conf":"published","L":{"P":[null,0.03],"S":[null,0.03],"C":[0.3,0.4],"Mn":[0.2,0.5],"Si":[0.8,1.2],"Cr":[4.75,5.5],"Mo":[1.25,1.75],"W":[1.0,1.7],"V":[null,0.5],"Ni":[null,0.3]}},{"id":"H13","name":"H13","std":"ASTM A681 \u00b7 UNS T20813","aka":"1.2344, SKD61","origin":"US","use":"Hot work dies","fam":"Tool steel","base":"Fe","conf":"published","L":{"P":[null,0.03],"S":[null,0.03],"C":[0.32,0.45],"Mn":[0.2,0.5],"Si":[0.8,1.2],"Cr":[4.75,5.5],"Mo":[1.1,1.75],"V":[0.8,1.2],"Ni":[null,0.3]}},{"id":"H19","name":"H19","std":"ASTM A681 \u00b7 UNS T20819","aka":"","origin":"US","use":"Hot work W-Co","fam":"Tool steel","base":"Fe","conf":"published","L":{"P":[null,0.03],"S":[null,0.03],"C":[0.32,0.45],"Mn":[0.2,0.5],"Si":[0.2,0.5],"Cr":[4.0,4.75],"W":[3.75,4.5],"Co":[4.0,4.5],"V":[1.75,2.2],"Mo":[0.3,0.55],"Ni":[null,0.3]}},{"id":"H21","name":"H21","std":"ASTM A681 \u00b7 UNS T20821","aka":"1.2581","origin":"US","use":"Hot work W","fam":"Tool steel","base":"Fe","conf":"published","L":{"P":[null,0.03],"S":[null,0.03],"C":[0.26,0.36],"Mn":[0.15,0.4],"Si":[0.15,0.5],"Cr":[3.0,3.75],"W":[8.5,10.0],"V":[0.3,0.6],"Ni":[null,0.3]}},{"id":"M1","name":"M1","std":"ASTM A600 \u00b7 UNS T11301","aka":"","origin":"US","use":"Mo high-speed","fam":"Tool steel","base":"Fe","conf":"published","L":{"P":[null,0.03],"S":[null,0.03],"C":[0.78,0.88],"Mn":[0.15,0.4],"Si":[0.2,0.5],"Cr":[3.5,4.0],"Mo":[8.2,9.2],"W":[1.4,2.1],"V":[1.0,1.35],"Ni":[null,0.3]}},{"id":"M2","name":"M2 (regular C)","std":"ASTM A600 \u00b7 UNS T11302","aka":"1.3343, SKH51","origin":"US","use":"High-speed general purpose","fam":"Tool steel","base":"Fe","conf":"published","L":{"P":[null,0.03],"S":[null,0.03],"C":[0.78,0.88],"Mn":[0.15,0.4],"Si":[0.2,0.45],"Cr":[3.75,4.5],"Mo":[4.5,5.5],"W":[5.5,6.75],"V":[1.75,2.2],"Ni":[null,0.3]}},{"id":"M2HC","name":"M2 (high C)","std":"ASTM A600 \u00b7 UNS T11302","aka":"","origin":"US","use":"High-speed","fam":"Tool steel","base":"Fe","conf":"published","L":{"P":[null,0.03],"S":[null,0.03],"C":[0.95,1.05],"Mn":[0.15,0.4],"Si":[0.2,0.45],"Cr":[3.75,4.5],"Mo":[4.5,5.5],"W":[5.5,6.75],"V":[1.75,2.2],"Ni":[null,0.3]}},{"id":"M4","name":"M4","std":"ASTM A600 \u00b7 UNS T11304","aka":"","origin":"US","use":"High-V high-speed","fam":"Tool steel","base":"Fe","conf":"published","L":{"P":[null,0.03],"S":[null,0.03],"C":[1.25,1.4],"Mn":[0.15,0.4],"Si":[0.2,0.45],"Cr":[3.75,4.75],"Mo":[4.25,5.5],"W":[5.25,6.5],"V":[3.75,4.5],"Ni":[null,0.3]}},{"id":"M7","name":"M7","std":"ASTM A600 \u00b7 UNS T11307","aka":"","origin":"US","use":"High-speed","fam":"Tool steel","base":"Fe","conf":"published","L":{"P":[null,0.03],"S":[null,0.03],"C":[0.97,1.05],"Mn":[0.15,0.4],"Si":[0.2,0.55],"Cr":[3.5,4.0],"Mo":[8.2,9.2],"W":[1.4,2.1],"V":[1.75,2.25],"Ni":[null,0.3]}},{"id":"M42","name":"M42","std":"ASTM A600 \u00b7 UNS T11342","aka":"1.3247","origin":"US","use":"Cobalt high-speed","fam":"Tool steel","base":"Fe","conf":"published","L":{"P":[null,0.03],"S":[null,0.03],"C":[1.05,1.15],"Mn":[0.15,0.4],"Si":[0.15,0.65],"Cr":[3.5,4.25],"Mo":[9.0,10.0],"W":[1.15,1.85],"V":[0.95,1.35],"Co":[7.75,8.75],"Ni":[null,0.3]}},{"id":"T1","name":"T1","std":"ASTM A600 \u00b7 UNS T12001","aka":"","origin":"US","use":"Tungsten high-speed","fam":"Tool steel","base":"Fe","conf":"published","L":{"P":[null,0.03],"S":[null,0.03],"C":[0.65,0.8],"Mn":[0.1,0.4],"Si":[0.2,0.4],"Cr":[3.75,4.5],"W":[17.25,18.75],"V":[0.9,1.3],"Ni":[null,0.3]}},{"id":"T15","name":"T15","std":"ASTM A600 \u00b7 UNS T12015","aka":"","origin":"US","use":"Co-W high-speed","fam":"Tool steel","base":"Fe","conf":"published","L":{"P":[null,0.03],"S":[null,0.03],"C":[1.5,1.6],"Mn":[0.15,0.4],"Si":[0.15,0.4],"Cr":[3.75,5.0],"W":[11.75,13.0],"V":[4.5,5.25],"Co":[4.75,5.25],"Ni":[null,0.3]}},{"id":"L6","name":"L6","std":"ASTM A681 \u00b7 UNS T61206","aka":"","origin":"US","use":"Low-alloy special purpose","fam":"Tool steel","base":"Fe","conf":"published","L":{"P":[null,0.03],"S":[null,0.03],"C":[0.65,0.75],"Mn":[0.25,0.8],"Si":[0.1,0.5],"Cr":[0.6,1.2],"Ni":[1.25,2.0],"Mo":[null,0.5]}},{"id":"P20","name":"P20","std":"ASTM A681 \u00b7 UNS T51620","aka":"1.2311 (approx.)","origin":"US","use":"Plastic mold steel","fam":"Tool steel","base":"Fe","conf":"published","L":{"P":[null,0.03],"S":[null,0.03],"C":[0.28,0.4],"Mn":[0.6,1.0],"Si":[0.2,0.8],"Cr":[1.4,2.0],"Mo":[0.3,0.55],"Ni":[null,0.3]}},{"id":"AA1050","name":"1050","std":"AA 1050 \u00b7 EN AW-1050A (approx.)","aka":"","origin":"US/Intl","use":"Commercially pure Al","fam":"Aluminum (wrought)","base":"Al","conf":"published","L":{"Si":[null,0.25],"Fe":[null,0.4],"Cu":[null,0.05],"Mn":[null,0.05],"Mg":[null,0.05],"Zn":[null,0.05],"V":[null,0.05],"Ti":[null,0.03],"Al":[99.5,null]},"oth":0.05},{"id":"AA1060","name":"1060","std":"AA 1060 \u00b7 UNS A91060","aka":"","origin":"US/Intl","use":"Commercially pure Al","fam":"Aluminum (wrought)","base":"Al","conf":"published","L":{"Si":[null,0.25],"Fe":[null,0.35],"Cu":[null,0.05],"Mn":[null,0.03],"Mg":[null,0.03],"Zn":[null,0.05],"V":[null,0.05],"Ti":[null,0.03],"Al":[99.6,null]},"oth":0.05},{"id":"AA1100","name":"1100","std":"AA 1100 \u00b7 UNS A91100","aka":"","origin":"US/Intl","use":"Commercially pure Al","fam":"Aluminum (wrought)","base":"Al","conf":"published","L":{"Si":[null,0.95],"Fe":[null,0.95],"Cu":[0.05,0.2],"Mn":[null,0.05],"Zn":[null,0.1],"Al":[99.0,null]},"oth":0.05},{"id":"AA1145","name":"1145","std":"AA 1145 \u00b7 UNS A91145","aka":"","origin":"US/Intl","use":"Foil","fam":"Aluminum (wrought)","base":"Al","conf":"published","L":{"Si":[null,0.55],"Fe":[null,0.55],"Cu":[null,0.05],"Mn":[null,0.05],"Mg":[null,0.05],"Zn":[null,0.05],"V":[null,0.05],"Ti":[null,0.03],"Al":[99.45,null]},"oth":0.05},{"id":"AA1350","name":"1350","std":"AA 1350 \u00b7 UNS A91350","aka":"","origin":"US/Intl","use":"Electrical conductor","fam":"Aluminum (wrought)","base":"Al","conf":"published","L":{"Si":[null,0.1],"Fe":[null,0.4],"Cu":[null,0.05],"Mn":[null,0.01],"Cr":[null,0.01],"Zn":[null,0.05],"B":[null,0.05],"Ga":[null,0.03],"V":[null,0.02],"Ti":[null,0.02],"Al":[99.5,null]},"oth":0.05},{"id":"AA2011","name":"2011","std":"AA 2011 \u00b7 UNS A92011","aka":"","origin":"US/Intl","use":"Free-machining","fam":"Aluminum (wrought)","base":"Al","conf":"published","L":{"Si":[null,0.4],"Fe":[null,0.7],"Cu":[5.0,6.0],"Zn":[null,0.3],"Bi":[0.2,0.6],"Pb":[0.2,0.6]},"oth":0.05},{"id":"AA2014","name":"2014","std":"AA 2014 \u00b7 UNS A92014","aka":"","origin":"US/Intl","use":"Aircraft forgings","fam":"Aluminum (wrought)","base":"Al","conf":"published","L":{"Si":[0.5,1.2],"Fe":[null,0.7],"Cu":[3.9,5.0],"Mn":[0.4,1.2],"Mg":[0.2,0.8],"Cr":[null,0.1],"Zn":[null,0.25],"Ti":[null,0.15]},"oth":0.05},{"id":"AA2017","name":"2017","std":"AA 2017 \u00b7 UNS A92017","aka":"","origin":"US/Intl","use":"Rivets, screw-machine","fam":"Aluminum (wrought)","base":"Al","conf":"published","L":{"Si":[0.2,0.8],"Fe":[null,0.7],"Cu":[3.5,4.5],"Mn":[0.4,1.0],"Mg":[0.4,0.8],"Cr":[null,0.1],"Zn":[null,0.25],"Ti":[null,0.15]},"oth":0.05},{"id":"AA2024","name":"2024","std":"AA 2024 \u00b7 UNS A92024","aka":"","origin":"US/Intl","use":"Aircraft structure, fittings, fasteners","fam":"Aluminum (wrought)","base":"Al","conf":"published","L":{"Si":[null,0.5],"Fe":[null,0.5],"Cu":[3.8,4.9],"Mn":[0.3,0.9],"Mg":[1.2,1.8],"Cr":[null,0.1],"Zn":[null,0.25],"Ti":[null,0.15]},"oth":0.05},{"id":"AA2117","name":"2117","std":"AA 2117 \u00b7 UNS A92117","aka":"","origin":"US/Intl","use":"Rivets","fam":"Aluminum (wrought)","base":"Al","conf":"published","L":{"Si":[null,0.8],"Fe":[null,0.7],"Cu":[2.2,3.0],"Mn":[null,0.2],"Mg":[0.2,0.5],"Cr":[null,0.1],"Zn":[null,0.25]},"oth":0.05},{"id":"AA2124","name":"2124","std":"AA 2124 \u00b7 UNS A92124","aka":"","origin":"US/Intl","use":"Aircraft plate","fam":"Aluminum (wrought)","base":"Al","conf":"published","L":{"Si":[null,0.2],"Fe":[null,0.3],"Cu":[3.8,4.9],"Mn":[0.3,0.9],"Mg":[1.2,1.8],"Cr":[null,0.1],"Zn":[null,0.25],"Ti":[null,0.15]},"oth":0.05},{"id":"AA2219","name":"2219","std":"AA 2219 \u00b7 UNS A92219","aka":"","origin":"US/Intl","use":"Weldable high-temp, tanks","fam":"Aluminum (wrought)","base":"Al","conf":"published","L":{"Si":[null,0.2],"Fe":[null,0.3],"Cu":[5.8,6.8],"Mn":[0.2,0.4],"Mg":[null,0.02],"Zn":[null,0.1],"Ti":[0.02,0.1],"V":[0.05,0.15],"Zr":[0.1,0.25]},"oth":0.05},{"id":"AA2618","name":"2618","std":"AA 2618 \u00b7 UNS A92618","aka":"","origin":"US/Intl","use":"Pistons, high-temp","fam":"Aluminum (wrought)","base":"Al","conf":"published","L":{"Si":[0.1,0.25],"Fe":[0.9,1.3],"Cu":[1.9,2.7],"Mg":[1.3,1.8],"Ni":[0.9,1.2],"Zn":[null,0.1],"Ti":[0.04,0.1]},"oth":0.05},{"id":"AA3003","name":"3003","std":"AA 3003 \u00b7 UNS A93003","aka":"","origin":"US/Intl","use":"General purpose sheet","fam":"Aluminum (wrought)","base":"Al","conf":"published","L":{"Si":[null,0.6],"Fe":[null,0.7],"Cu":[0.05,0.2],"Mn":[1.0,1.5],"Zn":[null,0.1]},"oth":0.05},{"id":"AA3004","name":"3004","std":"AA 3004 \u00b7 UNS A93004","aka":"","origin":"US/Intl","use":"Can body","fam":"Aluminum (wrought)","base":"Al","conf":"published","L":{"Si":[null,0.3],"Fe":[null,0.7],"Cu":[null,0.25],"Mn":[1.0,1.5],"Mg":[0.8,1.3],"Zn":[null,0.25]},"oth":0.05},{"id":"AA3005","name":"3005","std":"AA 3005 \u00b7 UNS A93005","aka":"","origin":"US/Intl","use":"Building sheet","fam":"Aluminum (wrought)","base":"Al","conf":"published","L":{"Si":[null,0.6],"Fe":[null,0.7],"Cu":[null,0.3],"Mn":[1.0,1.5],"Mg":[0.2,0.6],"Cr":[null,0.1],"Zn":[null,0.25],"Ti":[null,0.1]},"oth":0.05},{"id":"AA3105","name":"3105","std":"AA 3105 \u00b7 UNS A93105","aka":"","origin":"US/Intl","use":"Building sheet","fam":"Aluminum (wrought)","base":"Al","conf":"published","L":{"Si":[null,0.6],"Fe":[null,0.7],"Cu":[null,0.3],"Mn":[0.3,0.8],"Mg":[0.2,0.8],"Cr":[null,0.2],"Zn":[null,0.4],"Ti":[null,0.1]},"oth":0.05},{"id":"AA4032","name":"4032","std":"AA 4032 \u00b7 UNS A94032","aka":"","origin":"US/Intl","use":"Forged pistons","fam":"Aluminum (wrought)","base":"Al","conf":"published","L":{"Si":[11.0,13.5],"Fe":[null,1.0],"Cu":[0.5,1.3],"Mg":[0.8,1.3],"Cr":[null,0.1],"Zn":[null,0.25],"Ni":[0.5,1.3]},"oth":0.05},{"id":"AA4043","name":"4043","std":"AA 4043 \u00b7 UNS A94043","aka":"","origin":"US/Intl","use":"Weld filler","fam":"Aluminum (wrought)","base":"Al","conf":"published","L":{"Si":[4.5,6.0],"Fe":[null,0.8],"Cu":[null,0.3],"Mn":[null,0.05],"Mg":[null,0.05],"Zn":[null,0.1],"Ti":[null,0.2]},"oth":0.05},{"id":"AA4047","name":"4047","std":"AA 4047 \u00b7 UNS A94047","aka":"","origin":"US/Intl","use":"Brazing / weld filler","fam":"Aluminum (wrought)","base":"Al","conf":"published","L":{"Si":[11.0,13.0],"Fe":[null,0.8],"Cu":[null,0.3],"Mn":[null,0.15],"Mg":[null,0.1],"Zn":[null,0.2]},"oth":0.05},{"id":"AA5005","name":"5005","std":"AA 5005 \u00b7 UNS A95005","aka":"","origin":"US/Intl","use":"Anodizing sheet","fam":"Aluminum (wrought)","base":"Al","conf":"published","L":{"Si":[null,0.3],"Fe":[null,0.7],"Cu":[null,0.2],"Mn":[null,0.2],"Mg":[0.5,1.1],"Cr":[null,0.1],"Zn":[null,0.25]},"oth":0.05},{"id":"AA5052","name":"5052","std":"AA 5052 \u00b7 UNS A95052","aka":"","origin":"US/Intl","use":"Sheet metal, marine","fam":"Aluminum (wrought)","base":"Al","conf":"published","L":{"Si":[null,0.25],"Fe":[null,0.4],"Cu":[null,0.1],"Mn":[null,0.1],"Mg":[2.2,2.8],"Cr":[0.15,0.35],"Zn":[null,0.1]},"oth":0.05},{"id":"AA5056","name":"5056","std":"AA 5056 \u00b7 UNS A95056","aka":"","origin":"US/Intl","use":"Rivets, wire","fam":"Aluminum (wrought)","base":"Al","conf":"published","L":{"Si":[null,0.3],"Fe":[null,0.4],"Cu":[null,0.1],"Mn":[0.05,0.2],"Mg":[4.5,5.6],"Cr":[0.05,0.2],"Zn":[null,0.1]},"oth":0.05},{"id":"AA5083","name":"5083","std":"AA 5083 \u00b7 UNS A95083","aka":"","origin":"US/Intl","use":"Marine plate","fam":"Aluminum (wrought)","base":"Al","conf":"published","L":{"Si":[null,0.4],"Fe":[null,0.4],"Cu":[null,0.1],"Mn":[0.4,1.0],"Mg":[4.0,4.9],"Cr":[0.05,0.25],"Zn":[null,0.25],"Ti":[null,0.15]},"oth":0.05},{"id":"AA5086","name":"5086","std":"AA 5086 \u00b7 UNS A95086","aka":"","origin":"US/Intl","use":"Marine plate","fam":"Aluminum (wrought)","base":"Al","conf":"published","L":{"Si":[null,0.4],"Fe":[null,0.5],"Cu":[null,0.1],"Mn":[0.2,0.7],"Mg":[3.5,4.5],"Cr":[0.05,0.25],"Zn":[null,0.25],"Ti":[null,0.15]},"oth":0.05},{"id":"AA5154","name":"5154","std":"AA 5154 \u00b7 UNS A95154","aka":"","origin":"US/Intl","use":"Welded structures","fam":"Aluminum (wrought)","base":"Al","conf":"published","L":{"Si":[null,0.25],"Fe":[null,0.4],"Cu":[null,0.1],"Mn":[null,0.1],"Mg":[3.1,3.9],"Cr":[0.15,0.35],"Zn":[null,0.2],"Ti":[null,0.2]},"oth":0.05},{"id":"AA5182","name":"5182","std":"AA 5182 \u00b7 UNS A95182","aka":"","origin":"US/Intl","use":"Can ends, auto body","fam":"Aluminum (wrought)","base":"Al","conf":"published","L":{"Si":[null,0.2],"Fe":[null,0.35],"Cu":[null,0.15],"Mn":[0.2,0.5],"Mg":[4.0,5.0],"Cr":[null,0.1],"Zn":[null,0.25],"Ti":[null,0.1]},"oth":0.05},{"id":"AA5356","name":"5356","std":"AA 5356 \u00b7 UNS A95356","aka":"","origin":"US/Intl","use":"Weld filler","fam":"Aluminum (wrought)","base":"Al","conf":"published","L":{"Si":[null,0.25],"Fe":[null,0.4],"Cu":[null,0.1],"Mn":[0.05,0.2],"Mg":[4.5,5.5],"Cr":[0.05,0.2],"Zn":[null,0.1],"Ti":[0.06,0.2]},"oth":0.05},{"id":"AA5454","name":"5454","std":"AA 5454 \u00b7 UNS A95454","aka":"","origin":"US/Intl","use":"Pressure vessels, trucks","fam":"Aluminum (wrought)","base":"Al","conf":"published","L":{"Si":[null,0.25],"Fe":[null,0.4],"Cu":[null,0.1],"Mn":[0.5,1.0],"Mg":[2.4,3.0],"Cr":[0.05,0.2],"Zn":[null,0.25],"Ti":[null,0.2]},"oth":0.05},{"id":"AA5456","name":"5456","std":"AA 5456 \u00b7 UNS A95456","aka":"","origin":"US/Intl","use":"Marine plate","fam":"Aluminum (wrought)","base":"Al","conf":"published","L":{"Si":[null,0.25],"Fe":[null,0.4],"Cu":[null,0.1],"Mn":[0.5,1.0],"Mg":[4.7,5.5],"Cr":[0.05,0.2],"Zn":[null,0.25],"Ti":[null,0.2]},"oth":0.05},{"id":"AA5754","name":"5754","std":"AA 5754 \u00b7 EN AW-5754","aka":"","origin":"US/Intl","use":"Auto body","fam":"Aluminum (wrought)","base":"Al","conf":"published","L":{"Si":[null,0.4],"Fe":[null,0.4],"Cu":[null,0.1],"Mn":[null,0.5],"Mg":[2.6,3.6],"Cr":[null,0.3],"Zn":[null,0.2],"Ti":[null,0.15]},"oth":0.05},{"id":"AA6005","name":"6005","std":"AA 6005 \u00b7 UNS A96005","aka":"","origin":"US/Intl","use":"Extrusions","fam":"Aluminum (wrought)","base":"Al","conf":"published","L":{"Si":[0.6,0.9],"Fe":[null,0.35],"Cu":[null,0.1],"Mn":[null,0.1],"Mg":[0.4,0.6],"Cr":[null,0.1],"Zn":[null,0.1],"Ti":[null,0.1]},"oth":0.05},{"id":"AA6005A","name":"6005A","std":"AA 6005A \u00b7 EN AW-6005A","aka":"","origin":"US/Intl","use":"Extrusions","fam":"Aluminum (wrought)","base":"Al","conf":"published","L":{"Si":[0.5,0.9],"Fe":[null,0.35],"Cu":[null,0.3],"Mn":[null,0.5],"Mg":[0.4,0.7],"Cr":[null,0.3],"Zn":[null,0.2],"Ti":[null,0.1]},"oth":0.05},{"id":"AA6013","name":"6013","std":"AA 6013 \u00b7 UNS A96013","aka":"","origin":"US/Intl","use":"Aircraft sheet","fam":"Aluminum (wrought)","base":"Al","conf":"published","L":{"Si":[0.6,1.0],"Fe":[null,0.5],"Cu":[0.6,1.1],"Mn":[0.2,0.8],"Mg":[0.8,1.2],"Cr":[null,0.1],"Zn":[null,0.25],"Ti":[null,0.1]},"oth":0.05},{"id":"AA6060","name":"6060","std":"AA 6060 \u00b7 EN AW-6060","aka":"","origin":"US/Intl","use":"Architectural extrusions","fam":"Aluminum (wrought)","base":"Al","conf":"published","L":{"Si":[0.3,0.6],"Fe":[0.1,0.3],"Cu":[null,0.1],"Mn":[null,0.1],"Mg":[0.35,0.6],"Cr":[null,0.05],"Zn":[null,0.15],"Ti":[null,0.1]},"oth":0.05},{"id":"AA6061","name":"6061","std":"AA 6061 \u00b7 UNS A96061","aka":"EN AW-6061","origin":"US/Intl","use":"General structural","fam":"Aluminum (wrought)","base":"Al","conf":"published","L":{"Si":[0.4,0.8],"Fe":[null,0.7],"Cu":[0.15,0.4],"Mn":[null,0.15],"Mg":[0.8,1.2],"Cr":[0.04,0.35],"Zn":[null,0.25],"Ti":[null,0.15]},"oth":0.05},{"id":"AA6063","name":"6063","std":"AA 6063 \u00b7 UNS A96063","aka":"","origin":"US/Intl","use":"Architectural extrusions","fam":"Aluminum (wrought)","base":"Al","conf":"published","L":{"Si":[0.2,0.6],"Fe":[null,0.35],"Cu":[null,0.1],"Mn":[null,0.1],"Mg":[0.45,0.9],"Cr":[null,0.1],"Zn":[null,0.1],"Ti":[null,0.1]},"oth":0.05},{"id":"AA6066","name":"6066","std":"AA 6066 \u00b7 UNS A96066","aka":"","origin":"US/Intl","use":"Forgings","fam":"Aluminum (wrought)","base":"Al","conf":"published","L":{"Si":[0.9,1.8],"Fe":[null,0.5],"Cu":[0.7,1.2],"Mn":[0.6,1.1],"Mg":[0.8,1.4],"Cr":[null,0.4],"Zn":[null,0.25],"Ti":[null,0.2]},"oth":0.05},{"id":"AA6070","name":"6070","std":"AA 6070 \u00b7 UNS A96070","aka":"","origin":"US/Intl","use":"Extrusions","fam":"Aluminum (wrought)","base":"Al","conf":"published","L":{"Si":[1.0,1.7],"Fe":[null,0.5],"Cu":[0.15,0.4],"Mn":[0.4,1.0],"Mg":[0.5,1.2],"Cr":[null,0.1],"Zn":[null,0.25],"Ti":[null,0.15]},"oth":0.05},{"id":"AA6082","name":"6082","std":"AA 6082 \u00b7 EN AW-6082","aka":"","origin":"US/Intl","use":"Structural (Europe)","fam":"Aluminum (wrought)","base":"Al","conf":"published","L":{"Si":[0.7,1.3],"Fe":[null,0.5],"Cu":[null,0.1],"Mn":[0.4,1.0],"Mg":[0.6,1.2],"Cr":[null,0.25],"Zn":[null,0.2],"Ti":[null,0.1]},"oth":0.05},{"id":"AA6101","name":"6101","std":"AA 6101 \u00b7 UNS A96101","aka":"","origin":"US/Intl","use":"Electrical bus bar","fam":"Aluminum (wrought)","base":"Al","conf":"published","L":{"Si":[0.3,0.7],"Fe":[null,0.5],"Cu":[null,0.1],"Mn":[null,0.03],"Mg":[0.35,0.8],"Cr":[null,0.03],"Zn":[null,0.1],"B":[null,0.06]},"oth":0.05},{"id":"AA6262","name":"6262","std":"AA 6262 \u00b7 UNS A96262","aka":"","origin":"US/Intl","use":"Free-machining","fam":"Aluminum (wrought)","base":"Al","conf":"published","L":{"Si":[0.4,0.8],"Fe":[null,0.7],"Cu":[0.15,0.4],"Mn":[null,0.15],"Mg":[0.8,1.2],"Cr":[0.04,0.14],"Zn":[null,0.25],"Ti":[null,0.15],"Bi":[0.4,0.7],"Pb":[0.4,0.7]},"oth":0.05},{"id":"AA6351","name":"6351","std":"AA 6351 \u00b7 UNS A96351","aka":"","origin":"US/Intl","use":"Extrusions","fam":"Aluminum (wrought)","base":"Al","conf":"published","L":{"Si":[0.7,1.3],"Fe":[null,0.5],"Cu":[null,0.1],"Mn":[0.4,0.8],"Mg":[0.4,0.8],"Zn":[null,0.2],"Ti":[null,0.2]},"oth":0.05},{"id":"AA6463","name":"6463","std":"AA 6463 \u00b7 UNS A96463","aka":"","origin":"US/Intl","use":"Bright trim","fam":"Aluminum (wrought)","base":"Al","conf":"published","L":{"Si":[0.2,0.6],"Fe":[null,0.15],"Cu":[null,0.2],"Mn":[null,0.05],"Mg":[0.45,0.9],"Zn":[null,0.05]},"oth":0.05},{"id":"AA7005","name":"7005","std":"AA 7005 \u00b7 UNS A97005","aka":"","origin":"US/Intl","use":"Bicycle frames, extrusions","fam":"Aluminum (wrought)","base":"Al","conf":"published","L":{"Si":[null,0.35],"Fe":[null,0.4],"Cu":[null,0.1],"Mn":[0.2,0.7],"Mg":[1.0,1.8],"Cr":[0.06,0.2],"Zn":[4.0,5.0],"Ti":[0.01,0.06],"Zr":[0.08,0.2]},"oth":0.05},{"id":"AA7020","name":"7020","std":"AA 7020 \u00b7 EN AW-7020","aka":"","origin":"US/Intl","use":"Weldable structural","fam":"Aluminum (wrought)","base":"Al","conf":"published","L":{"Si":[null,0.35],
