Repository: sammy-poppen/alloy-matcher

File: db/alloys.json (part 4 of 4)
"Fe":[null,0.4],"Cu":[null,0.2],"Mn":[0.05,0.5],"Mg":[1.0,1.4],"Cr":[0.1,0.35],"Zn":[4.0,5.0],"Zr":[0.08,0.2]},"oth":0.05},{"id":"AA7039","name":"7039","std":"AA 7039 \u00b7 UNS A97039","aka":"","origin":"US/Intl","use":"Armor plate","fam":"Aluminum (wrought)","base":"Al","conf":"published","L":{"Si":[null,0.3],"Fe":[null,0.4],"Cu":[null,0.1],"Mn":[0.1,0.4],"Mg":[2.3,3.3],"Cr":[0.15,0.25],"Zn":[3.5,4.5],"Ti":[null,0.1]},"oth":0.05},{"id":"AA7049","name":"7049","std":"AA 7049 \u00b7 UNS A97049","aka":"","origin":"US/Intl","use":"Aircraft forgings","fam":"Aluminum (wrought)","base":"Al","conf":"published","L":{"Si":[null,0.25],"Fe":[null,0.35],"Cu":[1.2,1.9],"Mn":[null,0.2],"Mg":[2.0,2.9],"Cr":[0.1,0.22],"Zn":[7.2,8.2],"Ti":[null,0.1]},"oth":0.05},{"id":"AA7050","name":"7050","std":"AA 7050 \u00b7 UNS A97050","aka":"","origin":"US/Intl","use":"Aircraft plate, forgings","fam":"Aluminum (wrought)","base":"Al","conf":"published","L":{"Si":[null,0.12],"Fe":[null,0.15],"Cu":[2.0,2.6],"Mn":[null,0.1],"Mg":[1.9,2.6],"Cr":[null,0.04],"Zn":[5.7,6.7],"Ti":[null,0.06],"Zr":[0.08,0.15]},"oth":0.05},{"id":"AA7055","name":"7055","std":"AA 7055 \u00b7 UNS A97055","aka":"","origin":"US/Intl","use":"Aircraft upper wing","fam":"Aluminum (wrought)","base":"Al","conf":"published","L":{"Si":[null,0.1],"Fe":[null,0.15],"Cu":[2.0,2.6],"Mn":[null,0.05],"Mg":[1.8,2.3],"Cr":[null,0.04],"Zn":[7.6,8.4],"Ti":[null,0.06],"Zr":[0.08,0.25]},"oth":0.05},{"id":"AA7072","name":"7072","std":"AA 7072 \u00b7 UNS A97072","aka":"","origin":"US/Intl","use":"Cladding","fam":"Aluminum (wrought)","base":"Al","conf":"published","L":{"Si":[null,0.7],"Fe":[null,0.7],"Cu":[null,0.1],"Mn":[null,0.1],"Mg":[null,0.1],"Zn":[0.8,1.3]},"oth":0.05},{"id":"AA7075","name":"7075","std":"AA 7075 \u00b7 UNS A97075","aka":"EN AW-7075","origin":"US/Intl","use":"Aircraft structure, high-strength parts","fam":"Aluminum (wrought)","base":"Al","conf":"published","L":{"Si":[null,0.4],"Fe":[null,0.5],"Cu":[1.2,2.0],"Mn":[null,0.3],"Mg":[2.1,2.9],"Cr":[0.18,0.28],"Zn":[5.1,6.1],"Ti":[null,0.2]},"oth":0.05},{"id":"AA7085","name":"7085","std":"AA 7085 \u00b7 UNS A97085","aka":"","origin":"US/Intl","use":"Thick aircraft plate","fam":"Aluminum (wrought)","base":"Al","conf":"published","L":{"Si":[null,0.06],"Fe":[null,0.08],"Cu":[1.3,2.0],"Mn":[null,0.04],"Mg":[1.2,1.8],"Cr":[null,0.04],"Zn":[7.0,8.0],"Ti":[null,0.06],"Zr":[0.08,0.15]},"oth":0.05},{"id":"AA7150","name":"7150","std":"AA 7150 \u00b7 UNS A97150","aka":"","origin":"US/Intl","use":"Aircraft plate","fam":"Aluminum (wrought)","base":"Al","conf":"published","L":{"Si":[null,0.12],"Fe":[null,0.15],"Cu":[1.9,2.5],"Mn":[null,0.1],"Mg":[2.0,2.7],"Cr":[null,0.04],"Zn":[5.9,6.9],"Ti":[null,0.06],"Zr":[0.08,0.15]},"oth":0.05},{"id":"AA7175","name":"7175","std":"AA 7175 \u00b7 UNS A97175","aka":"","origin":"US/Intl","use":"Aircraft forgings","fam":"Aluminum (wrought)","base":"Al","conf":"published","L":{"Si":[null,0.15],"Fe":[null,0.2],"Cu":[1.2,2.0],"Mn":[null,0.1],"Mg":[2.1,2.9],"Cr":[0.18,0.28],"Zn":[5.1,6.1],"Ti":[null,0.1]},"oth":0.05},{"id":"AA7178","name":"7178","std":"AA 7178 \u00b7 UNS A97178","aka":"","origin":"US/Intl","use":"Aircraft structure","fam":"Aluminum (wrought)","base":"Al","conf":"published","L":{"Si":[null,0.4],"Fe":[null,0.5],"Cu":[1.6,2.4],"Mn":[null,0.3],"Mg":[2.4,3.1],"Cr":[0.18,0.28],"Zn":[6.3,7.3],"Ti":[null,0.2]},"oth":0.05},{"id":"AA7475","name":"7475","std":"AA 7475 \u00b7 UNS A97475","aka":"","origin":"US/Intl","use":"High-toughness aircraft","fam":"Aluminum (wrought)","base":"Al","conf":"published","L":{"Si":[null,0.1],"Fe":[null,0.12],"Cu":[1.2,1.9],"Mn":[null,0.06],"Mg":[1.9,2.6],"Cr":[0.18,0.25],"Zn":[5.2,6.2],"Ti":[null,0.06]},"oth":0.05},{"id":"AA8011","name":"8011","std":"AA 8011 \u00b7 UNS A98011","aka":"","origin":"US/Intl","use":"Foil","fam":"Aluminum (wrought)","base":"Al","conf":"published","L":{"Si":[0.5,0.9],"Fe":[0.6,1.0],"Cu":[null,0.1],"Mn":[null,0.2],"Mg":[null,0.05],"Cr":[null,0.05],"Zn":[null,0.1],"Ti":[null,0.08]},"oth":0.05},{"id":"AA201.0","name":"201.0","std":"AA 201.0 \u00b7 UNS A02010","aka":"","origin":"US","use":"High-strength castings","fam":"Aluminum (cast)","base":"Al","conf":"published","L":{"Si":[null,0.1],"Fe":[null,0.15],"Cu":[4.0,5.2],"Mn":[0.2,0.5],"Mg":[0.15,0.55],"Ti":[0.15,0.35],"Ag":[0.4,1.0]},"oth":0.05},{"id":"AA206.0","name":"206.0","std":"AA 206.0 \u00b7 UNS A02060","aka":"","origin":"US","use":"High-strength castings","fam":"Aluminum (cast)","base":"Al","conf":"published","L":{"Si":[null,0.1],"Fe":[null,0.15],"Cu":[4.2,5.0],"Mn":[0.2,0.5],"Mg":[0.15,0.35],"Ni":[null,0.05],"Zn":[null,0.1],"Ti":[0.15,0.3]},"oth":0.05},{"id":"AA242.0","name":"242.0","std":"AA 242.0 \u00b7 UNS A02420","aka":"","origin":"US","use":"Cylinder heads, pistons","fam":"Aluminum (cast)","base":"Al","conf":"published","L":{"Si":[null,0.7],"Fe":[null,1.0],"Cu":[3.5,4.5],"Mn":[null,0.35],"Mg":[1.2,1.8],"Cr":[null,0.25],"Ni":[1.7,2.3],"Zn":[null,0.35],"Ti":[null,0.25]},"oth":0.05},{"id":"AA295.0","name":"295.0","std":"AA 295.0 \u00b7 UNS A02950","aka":"","origin":"US","use":"Sand castings","fam":"Aluminum (cast)","base":"Al","conf":"published","L":{"Si":[0.7,1.5],"Fe":[null,1.0],"Cu":[4.0,5.0],"Mn":[null,0.35],"Mg":[null,0.03],"Zn":[null,0.35],"Ti":[null,0.25]},"oth":0.05},{"id":"AA319.0","name":"319.0","std":"AA 319.0 \u00b7 UNS A03190","aka":"","origin":"US","use":"Engine castings","fam":"Aluminum (cast)","base":"Al","conf":"published","L":{"Si":[5.5,6.5],"Fe":[null,1.0],"Cu":[3.0,4.0],"Mn":[null,0.5],"Mg":[null,0.1],"Ni":[null,0.35],"Zn":[null,1.0],"Ti":[null,0.25]},"oth":0.05},{"id":"AA332.0","name":"332.0","std":"AA 332.0 \u00b7 UNS A03320","aka":"","origin":"US","use":"Pistons","fam":"Aluminum (cast)","base":"Al","conf":"published","L":{"Si":[8.5,10.5],"Fe":[null,1.2],"Cu":[2.0,4.0],"Mn":[null,0.5],"Mg":[0.5,1.5],"Ni":[null,0.5],"Zn":[null,1.0],"Ti":[null,0.25]},"oth":0.05},{"id":"AA336.0","name":"336.0","std":"AA 336.0 \u00b7 UNS A03360","aka":"","origin":"US","use":"Pistons","fam":"Aluminum (cast)","base":"Al","conf":"published","L":{"Si":[11.0,13.0],"Fe":[null,1.2],"Cu":[0.5,1.5],"Mn":[null,0.35],"Mg":[0.7,1.3],"Ni":[2.0,3.0],"Zn":[null,0.35],"Ti":[null,0.25]},"oth":0.05},{"id":"AA355.0","name":"355.0","std":"AA 355.0 \u00b7 UNS A03550","aka":"","origin":"US","use":"Pump and engine castings","fam":"Aluminum (cast)","base":"Al","conf":"published","L":{"Si":[4.5,5.5],"Fe":[null,0.6],"Cu":[1.0,1.5],"Mn":[null,0.5],"Mg":[0.4,0.6],"Cr":[null,0.25],"Zn":[null,0.35],"Ti":[null,0.25]},"oth":0.05},{"id":"AAC355.0","name":"C355.0","std":"AA C355.0 \u00b7 UNS A33550","aka":"","origin":"US","use":"Premium castings","fam":"Aluminum (cast)","base":"Al","conf":"published","L":{"Si":[4.5,5.5],"Fe":[null,0.2],"Cu":[1.0,1.5],"Mn":[null,0.1],"Mg":[0.4,0.6],"Zn":[null,0.1],"Ti":[null,0.2]},"oth":0.05},{"id":"AA356.0","name":"356.0","std":"AA 356.0 \u00b7 UNS A03560","aka":"","origin":"US","use":"General castings","fam":"Aluminum (cast)","base":"Al","conf":"published","L":{"Si":[6.5,7.5],"Fe":[null,0.6],"Cu":[null,0.25],"Mn":[null,0.35],"Mg":[0.2,0.45],"Zn":[null,0.35],"Ti":[null,0.25]},"oth":0.05},{"id":"AAA356.0","name":"A356.0","std":"AA A356.0 \u00b7 UNS A13560","aka":"","origin":"US","use":"Wheels, aerospace castings","fam":"Aluminum (cast)","base":"Al","conf":"published","L":{"Si":[6.5,7.5],"Fe":[null,0.2],"Cu":[null,0.2],"Mn":[null,0.1],"Mg":[0.25,0.45],"Zn":[null,0.1],"Ti":[null,0.2]},"oth":0.05},{"id":"AA357.0","name":"357.0","std":"AA 357.0 \u00b7 UNS A03570","aka":"","origin":"US","use":"Premium castings","fam":"Aluminum (cast)","base":"Al","conf":"published","L":{"Si":[6.5,7.5],"Fe":[null,0.15],"Cu":[null,0.05],"Mn":[null,0.03],"Mg":[0.45,0.6],"Zn":[null,0.05],"Ti":[null,0.2]},"oth":0.05},{"id":"AAA357.0","name":"A357.0","std":"AA A357.0 \u00b7 UNS A13570","aka":"","origin":"US","use":"Aerospace castings","fam":"Aluminum (cast)","base":"Al","conf":"published","L":{"Si":[6.5,7.5],"Fe":[null,0.2],"Cu":[null,0.2],"Mn":[null,0.1],"Mg":[0.4,0.7],"Zn":[null,0.1],"Ti":[0.04,0.2],"Be":[0.04,0.07]},"oth":0.05},{"id":"AA360.0","name":"360.0","std":"AA 360.0 \u00b7 UNS A03600","aka":"","origin":"US","use":"Die castings","fam":"Aluminum (cast)","base":"Al","conf":"published","L":{"Si":[9.0,10.0],"Fe":[null,2.0],"Cu":[null,0.6],"Mn":[null,0.35],"Mg":[0.4,0.6],"Ni":[null,0.5],"Zn":[null,0.5],"Sn":[null,0.15]},"oth":0.05},{"id":"AA380.0","name":"380.0","std":"AA 380.0 \u00b7 UNS A03800","aka":"","origin":"US","use":"Die castings (most common)","fam":"Aluminum (cast)","base":"Al","conf":"published","L":{"Si":[7.5,9.5],"Fe":[null,2.0],"Cu":[3.0,4.0],"Mn":[null,0.5],"Mg":[null,0.1],"Ni":[null,0.5],"Zn":[null,3.0],"Sn":[null,0.35]},"oth":0.05},{"id":"AAA380.0","name":"A380.0","std":"AA A380.0 \u00b7 UNS A13800","aka":"","origin":"US","use":"Die castings","fam":"Aluminum (cast)","base":"Al","conf":"published","L":{"Si":[7.5,9.5],"Fe":[null,1.3],"Cu":[3.0,4.0],"Mn":[null,0.5],"Mg":[null,0.1],"Ni":[null,0.5],"Zn":[null,3.0],"Sn":[null,0.35]},"oth":0.05},{"id":"AA383.0","name":"383.0 (ADC12 approx.)","std":"AA 383.0 \u00b7 UNS A03830","aka":"\u2248 JIS ADC12","origin":"US","use":"Die castings","fam":"Aluminum (cast)","base":"Al","conf":"published","L":{"Si":[9.5,11.5],"Fe":[null,1.3],"Cu":[2.0,3.0],"Mn":[null,0.5],"Mg":[null,0.1],"Ni":[null,0.3],"Zn":[null,3.0],"Sn":[null,0.15]},"oth":0.05},{"id":"AA384.0","name":"384.0","std":"AA 384.0 \u00b7 UNS A03840","aka":"","origin":"US","use":"Die castings","fam":"Aluminum (cast)","base":"Al","conf":"published","L":{"Si":[10.5,12.0],"Fe":[null,1.3],"Cu":[3.0,4.5],"Mn":[null,0.5],"Mg":[null,0.1],"Ni":[null,0.5],"Zn":[null,3.0],"Sn":[null,0.35]},"oth":0.05},{"id":"AA390.0","name":"390.0","std":"AA 390.0 \u00b7 UNS A03900","aka":"","origin":"US","use":"Engine blocks (hypereutectic)","fam":"Aluminum (cast)","base":"Al","conf":"published","L":{"Si":[16.0,18.0],"Fe":[null,1.3],"Cu":[4.0,5.0],"Mn":[null,0.1],"Mg":[0.45,0.65],"Zn":[null,0.1],"Ti":[null,0.2]},"oth":0.05},{"id":"AA413.0","name":"413.0","std":"AA 413.0 \u00b7 UNS A04130","aka":"","origin":"US","use":"Die castings","fam":"Aluminum (cast)","base":"Al","conf":"published","L":{"Si":[11.0,13.0],"Fe":[null,2.0],"Cu":[null,1.0],"Mn":[null,0.35],"Mg":[null,0.1],"Ni":[null,0.5],"Zn":[null,0.5],"Sn":[null,0.15]},"oth":0.05},{"id":"AA443.0","name":"443.0","std":"AA 443.0 \u00b7 UNS A04430","aka":"","origin":"US","use":"Cookware, marine fittings","fam":"Aluminum (cast)","base":"Al","conf":"published","L":{"Si":[4.5,6.0],"Fe":[null,0.8],"Cu":[null,0.6],"Mn":[null,0.5],"Mg":[null,0.05],"Cr":[null,0.25],"Zn":[null,0.5],"Ti":[null,0.25]},"oth":0.05},{"id":"AA514.0","name":"514.0","std":"AA 514.0 \u00b7 UNS A05140","aka":"","origin":"US","use":"Marine castings","fam":"Aluminum (cast)","base":"Al","conf":"published","L":{"Si":[null,0.35],"Fe":[null,0.5],"Cu":[null,0.15],"Mn":[null,0.35],"Mg":[3.5,4.5],"Zn":[null,0.15],"Ti":[null,0.25]},"oth":0.05},{"id":"AA520.0","name":"520.0","std":"AA 520.0 \u00b7 UNS A05200","aka":"","origin":"US","use":"High-strength castings","fam":"Aluminum (cast)","base":"Al","conf":"published","L":{"Si":[null,0.25],"Fe":[null,0.3],"Cu":[null,0.25],"Mn":[null,0.15],"Mg":[9.5,10.6],"Zn":[null,0.15],"Ti":[null,0.25]},"oth":0.05},{"id":"AA535.0","name":"535.0","std":"AA 535.0 \u00b7 UNS A05350","aka":"","origin":"US","use":"Dimensionally stable castings","fam":"Aluminum (cast)","base":"Al","conf":"published","L":{"Si":[null,0.15],"Fe":[null,0.15],"Cu":[null,0.05],"Mn":[0.1,0.25],"Mg":[6.2,7.5],"Ti":[0.1,0.25],"Be":[0.003,0.007]},"oth":0.05},{"id":"AA713.0","name":"713.0","std":"AA 713.0 \u00b7 UNS A07130","aka":"","origin":"US","use":"Self-aging castings","fam":"Aluminum (cast)","base":"Al","conf":"published","L":{"Si":[null,0.25],"Fe":[null,1.1],"Cu":[0.4,1.0],"Mn":[null,0.6],"Mg":[0.2,0.5],"Cr":[null,0.35],"Ni":[null,0.15],"Zn":[7.0,8.0],"Ti":[null,0.25]},"oth":0.05},{"id":"AA771.0","name":"771.0","std":"AA 771.0 \u00b7 UNS A07710","aka":"","origin":"US","use":"Precision castings","fam":"Aluminum (cast)","base":"Al","conf":"published","L":{"Si":[null,0.15],"Fe":[null,0.15],"Cu":[null,0.1],"Mn":[null,0.1],"Mg":[0.8,1.0],"Cr":[0.06,0.2],"Zn":[6.5,7.5],"Ti":[0.1,0.2]},"oth":0.05},{"id":"AA850.0","name":"850.0","std":"AA 850.0 \u00b7 UNS A08500","aka":"","origin":"US","use":"Bearing castings","fam":"Aluminum (cast)","base":"Al","conf":"published","L":{"Si":[null,0.7],"Fe":[null,0.7],"Cu":[0.7,1.3],"Mn":[null,0.1],"Mg":[null,0.1],"Ni":[0.7,1.3],"Ti":[null,0.2],"Sn":[5.5,7.0]},"oth":0.05},{"id":"TiGr1","name":"Ti Grade 1 (CP)","std":"ASTM B348 \u00b7 UNS R50250","aka":"","origin":"US/Intl","use":"Commercially pure Ti","fam":"Titanium","base":"Ti","conf":"published","L":{"C":[null,0.08],"N":[null,0.03],"H":[null,0.015],"Fe":[null,0.2],"O":[null,0.18]},"oth":0.1},{"id":"TiGr2","name":"Ti Grade 2 (CP)","std":"ASTM B348 \u00b7 UNS R50400","aka":"","origin":"US/Intl","use":"Commercially pure Ti","fam":"Titanium","base":"Ti","conf":"published","L":{"C":[null,0.08],"N":[null,0.03],"H":[null,0.015],"Fe":[null,0.3],"O":[null,0.25]},"oth":0.1},{"id":"TiGr3","name":"Ti Grade 3 (CP)","std":"ASTM B348 \u00b7 UNS R50550","aka":"","origin":"US/Intl","use":"Commercially pure Ti","fam":"Titanium","base":"Ti","conf":"published","L":{"C":[null,0.08],"N":[null,0.05],"H":[null,0.015],"Fe":[null,0.3],"O":[null,0.35]},"oth":0.1},{"id":"TiGr4","name":"Ti Grade 4 (CP)","std":"ASTM B348 \u00b7 UNS R50700","aka":"","origin":"US/Intl","use":"Commercially pure Ti","fam":"Titanium","base":"Ti","conf":"published","L":{"C":[null,0.08],"N":[null,0.05],"H":[null,0.015],"Fe":[null,0.5],"O":[null,0.4]},"oth":0.1},{"id":"TiGr5","name":"Ti-6Al-4V (Grade 5)","std":"ASTM B348 \u00b7 UNS R56400 \u00b7 AMS 4928","aka":"","origin":"US/Intl","use":"Aerospace, implants, fasteners","fam":"Titanium","base":"Ti","conf":"published","L":{"C":[null,0.08],"N":[null,0.05],"H":[null,0.015],"Al":[5.5,6.75],"V":[3.5,4.5],"Fe":[null,0.4],"O":[null,0.2]},"oth":0.1},{"id":"TiGr23","name":"Ti-6Al-4V ELI (Grade 23)","std":"ASTM B348 Gr 23 (UNS R56407) \u00b7 ASTM F136 (UNS R56401)","aka":"","origin":"US/Intl","use":"Medical implants, cryogenic","fam":"Titanium","base":"Ti","conf":"published","L":{"C":[null,0.08],"N":[null,0.03],"H":[null,0.0125],"Al":[5.5,6.5],"V":[3.5,4.5],"Fe":[null,0.25],"O":[null,0.13]},"oth":0.1},{"id":"TiGr7","name":"Ti Grade 7 (Ti-0.15Pd)","std":"ASTM B348 \u00b7 UNS R52400","aka":"","origin":"US/Intl","use":"Corrosion service","fam":"Titanium","base":"Ti","conf":"published","L":{"C":[null,0.08],"N":[null,0.03],"H":[null,0.015],"Pd":[0.12,0.25],"Fe":[null,0.3],"O":[null,0.25]},"oth":0.1},{"id":"TiGr9","name":"Ti-3Al-2.5V (Grade 9)","std":"ASTM B348 \u00b7 UNS R56320","aka":"","origin":"US/Intl","use":"Hydraulic tubing, bike frames","fam":"Titanium","base":"Ti","conf":"published","L":{"C":[null,0.08],"N":[null,0.03],"H":[null,0.015],"Al":[2.5,3.5],"V":[2.0,3.0],"Fe":[null,0.25],"O":[null,0.15]},"oth":0.1},{"id":"TiGr12","name":"Ti Grade 12 (Ti-0.3Mo-0.8Ni)","std":"ASTM B348 \u00b7 UNS R53400","aka":"","origin":"US/Intl","use":"Corrosion service","fam":"Titanium","base":"Ti","conf":"published","L":{"C":[null,0.08],"N":[null,0.03],"H":[null,0.015],"Mo":[0.2,0.4],"Ni":[0.6,0.9],"Fe":[null,0.3],"O":[null,0.25]},"oth":0.1},{"id":"Ti6242","name":"Ti-6Al-2Sn-4Zr-2Mo","std":"AMS 4919/4975 \u00b7 UNS R54620","aka":"","origin":"US","use":"Jet-engine parts","fam":"Titanium","base":"Ti","conf":"published","L":{"C":[null,0.08],"N":[null,0.05],"H":[null,0.015],"Al":[5.5,6.5],"Sn":[1.8,2.2],"Zr":[3.6,4.4],"Mo":[1.8,2.2],"Si":[0.06,0.1],"Fe":[null,0.25],"O":[null,0.15]},"oth":0.1},{"id":"Ti6246","name":"Ti-6Al-2Sn-4Zr-6Mo","std":"AMS 4981 \u00b7 UNS R56260","aka":"","origin":"US","use":"Jet-engine disks","fam":"Titanium","base":"Ti","conf":"published","L":{"C":[null,0.08],"N":[null,0.05],"H":[null,0.015],"Al":[5.5,6.5],"Sn":[1.75,2.25],"Zr":[3.5,4.5],"Mo":[5.5,6.5],"Fe":[null,0.15],"O":[null,0.15]},"oth":0.1},{"id":"Ti1023","name":"Ti-10V-2Fe-3Al","std":"AMS 4983/4984 \u00b7 UNS R56410","aka":"","origin":"US","use":"Landing gear forgings","fam":"Titanium","base":"Ti","conf":"published","L":{"C":[null,0.08],"N":[null,0.05],"H":[null,0.015],"V":[9.0,11.0],"Fe":[1.6,2.2],"Al":[2.6,3.4],"O":[null,0.13]},"oth":0.1},{"id":"Ti5553","name":"Ti-5Al-5Mo-5V-3Cr","std":"AMS 4995 (approx.)","aka":"","origin":"US/Intl","use":"Landing gear, beta forgings","fam":"Titanium","base":"Ti","conf":"published","L":{"C":[null,0.08],"N":[null,0.05],"H":[null,0.015],"Al":[4.4,5.7],"Mo":[4.0,5.5],"V":[4.0,5.5],"Cr":[2.5,3.5],"Fe":[0.3,0.5],"O":[null,0.18]},"oth":0.1},{"id":"Ti15333","name":"Ti-15V-3Cr-3Sn-3Al","std":"AMS 4914 \u00b7 UNS R58153","aka":"","origin":"US","use":"Beta sheet, springs","fam":"Titanium","base":"Ti","conf":"published","L":{"C":[null,0.08],"N":[null,0.05],"H":[null,0.015],"V":[14.0,16.0],"Cr":[2.5,3.5],"Sn":[2.5,3.5],"Al":[2.5,3.5],"Fe":[null,0.25],"O":[null,0.13]},"oth":0.1},{"id":"Ti811","name":"Ti-8Al-1Mo-1V","std":"AMS 4972 \u00b7 UNS R54810","aka":"","origin":"US","use":"Compressor blades","fam":"Titanium","base":"Ti","conf":"published","L":{"C":[null,0.08],"N":[null,0.05],"H":[null,0.015],"Al":[7.35,8.35],"Mo":[0.75,1.25],"V":[0.75,1.25],"Fe":[null,0.3],"O":[null,0.12]},"oth":0.1},{"id":"Ti5Al25Sn","name":"Ti-5Al-2.5Sn (Grade 6)","std":"AMS 4926 \u00b7 UNS R54520","aka":"","origin":"US","use":"Cryogenic, weldable","fam":"Titanium","base":"Ti","conf":"published","L":{"C":[null,0.08],"N":[null,0.05],"H":[null,0.015],"Al":[4.5,5.75],"Sn":[2.0,3.0],"Fe":[null,0.5],"O":[null,0.2]},"oth":0.1},{"id":"Ti6Al7Nb","name":"Ti-6Al-7Nb","std":"ASTM F1295 \u00b7 UNS R56700","aka":"","origin":"US/Intl","use":"Medical implants","fam":"Titanium","base":"Ti","conf":"published","L":{"C":[null,0.08],"N":[null,0.05],"H":[null,0.015],"Al":[5.5,6.5],"Nb":[6.5,7.5],"Ta":[null,0.5],"Fe":[null,0.25],"O":[null,0.2]},"oth":0.1},{"id":"TiBetaC","name":"Ti Beta-C (Ti-3Al-8V-6Cr-4Mo-4Zr, Grade 19)","std":"AMS 4957 \u00b7 UNS R58640","aka":"","origin":"US","use":"Springs, fasteners","fam":"Titanium","base":"Ti","conf":"published","L":{"C":[null,0.08],"N":[null,0.05],"H":[null,0.015],"Al":[3.0,4.0],"V":[7.5,8.5],"Cr":[5.5,6.5],"Mo":[3.5,4.5],"Zr":[3.5,4.5],"Fe":[null,0.3],"O":[null,0.12]},"oth":0.1},{"id":"Ni200","name":"Nickel 200","std":"UNS N02200 \u00b7 ASTM B160","aka":"","origin":"US","use":"Commercially pure Ni","fam":"Nickel alloy","base":"Ni","conf":"published","L":{"Ni":[99.0,null],"Cu":[null,0.25],"Fe":[null,0.4],"Mn":[null,0.35],"C":[null,0.15],"Si":[null,0.35],"S":[null,0.01]}},{"id":"Ni201","name":"Nickel 201","std":"UNS N02201 \u00b7 ASTM B160","aka":"","origin":"US","use":"Low-carbon pure Ni","fam":"Nickel alloy","base":"Ni","conf":"published","L":{"Ni":[99.0,null],"Cu":[null,0.25],"Fe":[null,0.4],"Mn":[null,0.35],"C":[null,0.02],"Si":[null,0.35],"S":[null,0.01]}},{"id":"Monel400","name":"Monel 400","std":"UNS N04400 \u00b7 ASTM B164","aka":"","origin":"US","use":"Marine, chemical","fam":"Nickel alloy","base":"Ni","conf":"published","L":{"Ni":[63.0,null],"Cu":[28.0,34.0],"Fe":[null,2.5],"Mn":[null,2.0],"C":[null,0.3],"Si":[null,0.5],"S":[null,0.024]}},{"id":"MonelK500","name":"Monel K-500","std":"UNS N05500 \u00b7 ASTM B865","aka":"","origin":"US","use":"Pump shafts, fasteners","fam":"Nickel alloy","base":"Ni","conf":"published","L":{"Ni":[63.0,null],"Cu":[27.0,33.0],"Al":[2.3,3.15],"Ti":[0.35,0.85],"Fe":[null,2.0],"Mn":[null,1.5],"C":[null,0.25],"Si":[null,0.5],"S":[null,0.01]}},{"id":"In600","name":"Inconel 600","std":"UNS N06600 \u00b7 ASTM B166","aka":"","origin":"US","use":"Heat/corrosion resistant","fam":"Nickel alloy","base":"Ni","conf":"published","L":{"Ni":[72.0,null],"Cr":[14.0,17.0],"Fe":[6.0,10.0],"C":[null,0.15],"Mn":[null,1.0],"S":[null,0.015],"Si":[null,0.5],"Cu":[null,0.5]}},{"id":"In617","name":"Inconel 617","std":"UNS N06617 \u00b7 ASTM B166","aka":"","origin":"US","use":"Gas turbine combustors","fam":"Nickel alloy","base":"Ni","conf":"published","L":{"Ni":[44.5,null],"Cr":[20.0,24.0],"Co":[10.0,15.0],"Mo":[8.0,10.0],"Al":[0.8,1.5],"C":[0.05,0.15],"Fe":[null,3.0],"Mn":[null,1.0],"Si":[null,1.0],"Ti":[null,0.6],"Cu":[null,0.5],"B":[null,0.006]}},{"id":"In625","name":"Inconel 625","std":"UNS N06625 \u00b7 ASTM B446","aka":"","origin":"US","use":"Corrosion/heat resistant","fam":"Nickel alloy","base":"Ni","conf":"published","L":{"Ni":[58.0,null],"Cr":[20.0,23.0],"Mo":[8.0,10.0],"Nb":[3.15,4.15],"Fe":[null,5.0],"C":[null,0.1],"Mn":[null,0.5],"Si":[null,0.5],"Al":[null,0.4],"Ti":[null,0.4],"Co":[null,1.0],"P":[null,0.015],"S":[null,0.015]}},{"id":"In690","name":"Inconel 690","std":"UNS N06690 \u00b7 ASTM B166","aka":"","origin":"US","use":"Nuclear steam generators","fam":"Nickel alloy","base":"Ni","conf":"published","L":{"Ni":[58.0,null],"Cr":[27.0,31.0],"Fe":[7.0,11.0],"C":[null,0.05],"Mn":[null,0.5],"Si":[null,0.5],"Cu":[null,0.5],"S":[null,0.015]}},{"id":"InX750","name":"Inconel X-750","std":"UNS N07750 \u00b7 AMS 5667","aka":"","origin":"US","use":"Springs, turbine parts","fam":"Nickel alloy","base":"Ni","conf":"published","L":{"Ni":[70.0,null],"Cr":[14.0,17.0],"Fe":[5.0,9.0],"Ti":[2.25,2.75],"Al":[0.4,1.0],"Nb":[0.7,1.2],"Co":[null,1.0],"C":[null,0.08],"Mn":[null,1.0],"Si":[null,0.5],"Cu":[null,0.5],"S":[null,0.01]}},{"id":"HastC276","name":"Hastelloy C-276","std":"UNS N10276 \u00b7 ASTM B574","aka":"","origin":"US","use":"Severe corrosion","fam":"Nickel alloy","base":"Ni","conf":"published","L":{"Mo":[15.0,17.0],"Cr":[14.5,16.5],"Fe":[4.0,7.0],"W":[3.0,4.5],"Co":[null,2.5],"C":[null,0.01],"Si":[null,0.08],"Mn":[null,1.0],"V":[null,0.35],"P":[null,0.04],"S":[null,0.03]}},{"id":"HastC22","name":"Hastelloy C-22","std":"UNS N06022 \u00b7 ASTM B574","aka":"","origin":"US","use":"Severe corrosion","fam":"Nickel alloy","base":"Ni","conf":"published","L":{"Cr":[20.0,22.5],"Mo":[12.5,14.5],"Fe":[2.0,6.0],"W":[2.5,3.5],"Co":[null,2.5],"C":[null,0.015],"Si":[null,0.08],"Mn":[null,0.5],"V":[null,0.35]}},{"id":"HastB2","name":"Hastelloy B-2","std":"UNS N10665 \u00b7 ASTM B335","aka":"","origin":"US","use":"Reducing acids","fam":"Nickel alloy","base":"Ni","conf":"published","L":{"Mo":[26.0,30.0],"Fe":[null,2.0],"Cr":[null,1.0],"Co":[null,1.0],"C":[null,0.02],"Si":[null,0.1],"Mn":[null,1.0]}},{"id":"HastX","name":"Hastelloy X","std":"UNS N06002 \u00b7 AMS 5536","aka":"","origin":"US","use":"Combustors, high temp","fam":"Nickel alloy","base":"Ni","conf":"published","L":{"Cr":[20.5,23.0],"Fe":[17.0,20.0],"Mo":[8.0,10.0],"Co":[0.5,2.5],"W":[0.2,1.0],"C":[0.05,0.15],"Mn":[null,1.0],"Si":[null,1.0],"B":[null,0.01]}},{"id":"Waspaloy","name":"Waspaloy","std":"UNS N07001 \u00b7 AMS 5706","aka":"","origin":"US","use":"Turbine disks, fasteners","fam":"Nickel alloy","base":"Ni","conf":"published","L":{"Cr":[18.0,21.0],"Co":[12.0,15.0],"Mo":[3.5,5.0],"Ti":[2.75,3.25],"Al":[1.2,1.6],"Fe":[null,2.0],"C":[0.02,0.1],"Zr":[0.02,0.08],"B":[0.003,0.01],"Mn":[null,0.1],"Si":[null,0.15]}},{"id":"Rene41","name":"Ren\u00e9 41","std":"UNS N07041 \u00b7 AMS 5712","aka":"","origin":"US","use":"Turbine parts","fam":"Nickel alloy","base":"Ni","conf":"published","L":{"Cr":[18.0,20.0],"Co":[10.0,12.0],"Mo":[9.0,10.5],"Ti":[3.0,3.3],"Al":[1.4,1.6],"Fe":[null,5.0],"C":[0.06,0.12],"B":[0.003,0.01],"Mn":[null,0.1],"Si":[null,0.5]}},{"id":"Nim80A","name":"Nimonic 80A","std":"UNS N07080 \u00b7 BS HR201","aka":"","origin":"Foreign (UK)","use":"Exhaust valves, fasteners","fam":"Nickel alloy","base":"Ni","conf":"published","L":{"Cr":[18.0,21.0],"Ti":[1.8,2.7],"Al":[1.0,1.8],"Fe":[null,3.0],"Co":[null,2.0],"C":[null,0.1],"Mn":[null,1.0],"Si":[null,1.0],"Cu":[null,0.2]}},{"id":"Nim90","name":"Nimonic 90","std":"UNS N07090","aka":"","origin":"Foreign (UK)","use":"Turbine blades, springs","fam":"Nickel alloy","base":"Ni","conf":"published","L":{"Cr":[18.0,21.0],"Co":[15.0,21.0],"Ti":[2.0,3.0],"Al":[1.0,2.0],"Fe":[null,1.5],"C":[null,0.13],"Mn":[null,1.0],"Si":[null,1.0]}},{"id":"Nim263","name":"Nimonic 263","std":"UNS N07263 \u00b7 AMS 5872","aka":"","origin":"Foreign (UK)","use":"Combustor sheet","fam":"Nickel alloy","base":"Ni","conf":"published","L":{"Co":[19.0,21.0],"Cr":[19.0,21.0],"Mo":[5.6,6.1],"Ti":[1.9,2.4],"Al":[0.3,0.6],"Fe":[null,0.7],"C":[0.04,0.08],"Mn":[null,0.6],"Si":[null,0.4]}},{"id":"Haynes230","name":"Haynes 230","std":"UNS N06230 \u00b7 AMS 5878","aka":"","origin":"US","use":"High-temp sheet","fam":"Nickel alloy","base":"Ni","conf":"published","L":{"Cr":[20.0,24.0],"W":[13.0,15.0],"Mo":[1.0,3.0],"Fe":[null,3.0],"Co":[null,5.0],"Mn":[0.3,1.0],"Si":[0.25,0.75],"Al":[0.2,0.5],"C":[0.05,0.15],"La":[0.005,0.05]}},{"id":"Haynes282","name":"Haynes 282","std":"UNS N07208 \u00b7 AMS 5951","aka":"","origin":"US","use":"Turbine structural","fam":"Nickel alloy","base":"Ni","conf":"published","L":{"Cr":[18.5,20.5],"Co":[9.0,11.0],"Mo":[8.0,9.0],"Ti":[1.9,2.3],"Al":[1.38,1.65],"Fe":[null,1.5],"C":[0.04,0.08],"Mn":[null,0.3],"Si":[null,0.15]}},{"id":"In601","name":"Inconel 601","std":"UNS N06601 \u00b7 ASTM B166","aka":"","origin":"US","use":"Heat-treating fixtures","fam":"Nickel alloy","base":"Fe","conf":"published","L":{"Ni":[58.0,63.0],"Cr":[21.0,25.0],"Al":[1.0,1.7],"C":[null,0.1],"Mn":[null,1.0],"Si":[null,0.5],"Cu":[null,1.0],"S":[null,0.015]}},{"id":"In718","name":"Inconel 718","std":"UNS N07718 \u00b7 AMS 5662/5663","aka":"","origin":"US","use":"Jet-engine disks, fasteners","fam":"Nickel alloy","base":"Fe","conf":"published","L":{"Ni":[50.0,55.0],"Cr":[17.0,21.0],"Nb":[4.75,5.5],"Mo":[2.8,3.3],"Ti":[0.65,1.15],"Al":[0.2,0.8],"Co":[null,1.0],"C":[null,0.08],"Mn":[null,0.35],"Si":[null,0.35],"Cu":[null,0.3],"B":[null,0.006],"P":[null,0.015],"S":[null,0.015]}},{"id":"In725","name":"Inconel 725","std":"UNS N07725","aka":"","origin":"US","use":"Oil & gas fasteners","fam":"Nickel alloy","base":"Fe","conf":"published","L":{"Ni":[55.0,59.0],"Cr":[19.0,22.5],"Mo":[7.0,9.5],"Nb":[2.75,4.0],"Ti":[1.0,1.7],"Al":[null,0.35],"C":[null,0.03],"Mn":[null,0.35],"Si":[null,0.2]}},{"id":"In800","name":"Incoloy 800","std":"UNS N08800 \u00b7 ASTM B408","aka":"","origin":"US","use":"Heat exchangers","fam":"Nickel alloy","base":"Fe","conf":"published","L":{"Ni":[30.0,35.0],"Cr":[19.0,23.0],"Fe":[39.5,null],"Al":[0.15,0.6],"Ti":[0.15,0.6],"C":[null,0.1],"Mn":[null,1.5],"Si":[null,1.0],"Cu":[null,0.75]}},{"id":"In800H","name":"Incoloy 800H","std":"UNS N08810 \u00b7 ASTM B408","aka":"","origin":"US","use":"High-temp pressure parts","fam":"Nickel alloy","base":"Fe","conf":"published","L":{"Ni":[30.0,35.0],"Cr":[19.0,23.0],"Fe":[39.5,null],"Al":[0.15,0.6],"Ti":[0.15,0.6],"C":[0.05,0.1],"Mn":[null,1.5],"Si":[null,1.0],"Cu":[null,0.75]}},{"id":"In825","name":"Incoloy 825","std":"UNS N08825 \u00b7 ASTM B425","aka":"","origin":"US","use":"Acid-resistant","fam":"Nickel alloy","base":"Fe","conf":"published","L":{"Ni":[38.0,46.0],"Cr":[19.5,23.5],"Fe":[22.0,null],"Mo":[2.5,3.5],"Cu":[1.5,3.0],"Ti":[0.6,1.2],"C":[null,0.05],"Mn":[null,1.0],"Si":[null,0.5],"Al":[null,0.2]}},{"id":"Alloy20","name":"Alloy 20 (20Cb-3)","std":"UNS N08020 \u00b7 ASTM B473","aka":"","origin":"US","use":"Sulfuric-acid service","fam":"Nickel alloy","base":"Fe","conf":"published","L":{"Ni":[32.0,38.0],"Cr":[19.0,21.0],"Mo":[2.0,3.0],"Cu":[3.0,4.0],"Nb":[null,1.0],"C":[null,0.07],"Mn":[null,2.0],"Si":[null,1.0]}},{"id":"Invar36","name":"Invar 36","std":"UNS K93603 \u00b7 ASTM F1684","aka":"","origin":"US","use":"Low-expansion","fam":"Nickel alloy","base":"Fe","conf":"published","L":{"Ni":[35.0,37.0],"Mn":[null,0.6],"Si":[null,0.4],"C":[null,0.05],"Co":[null,0.5],"Cr":[null,0.25]}},{"id":"Kovar","name":"Kovar","std":"UNS K94610 \u00b7 ASTM F15","aka":"","origin":"US","use":"Glass-to-metal seals","fam":"Nickel alloy","base":"Fe","conf":"published","L":{"Ni":[28.5,29.5],"Co":[16.8,17.8],"Mn":[null,0.5],"Si":[null,0.2],"C":[null,0.04],"Cr":[null,0.2],"Cu":[null,0.2]}},{"id":"Alloy42","name":"Alloy 42","std":"UNS K94100 \u00b7 ASTM F30","aka":"","origin":"US","use":"Lead frames, seals","fam":"Nickel alloy","base":"Fe","conf":"published","L":{"Ni":[40.5,42.5],"Mn":[null,0.8],"Si":[null,0.3],"C":[null,0.05],"Cr":[null,0.25],"Co":[null,0.5]}},{"id":"Stellite6","name":"Stellite 6","std":"UNS R30006 \u00b7 AMS 5387 (approx.)","aka":"","origin":"US","use":"Hardfacing, wear parts","fam":"Cobalt alloy","base":"Co","conf":"published","L":{"Cr":[27.0,32.0],"W":[4.0,6.0],"C":[0.9,1.4],"Ni":[null,3.0],"Fe":[null,3.0],"Si":[null,2.0],"Mn":[null,1.0],"Mo":[null,1.0]}},{"id":"Stellite21","name":"Stellite 21","std":"UNS R30021","aka":"","origin":"US","use":"Wear / valve seats","fam":"Cobalt alloy","base":"Co","conf":"published","L":{"Cr":[25.5,29.0],"Mo":[5.0,6.0],"Ni":[1.75,3.75],"C":[0.2,0.35],"Fe":[null,3.0],"Si":[null,1.5],"Mn":[null,1.0]}},{"id":"L605","name":"Haynes 25 (L-605)","std":"UNS R30605 \u00b7 AMS 5537","aka":"","origin":"US","use":"Turbine parts, implants","fam":"Cobalt alloy","base":"Co","conf":"published","L":{"Cr":[19.0,21.0],"W":[14.0,16.0],"Ni":[9.0,11.0],"Fe":[null,3.0],"Mn":[1.0,2.0],"C":[0.05,0.15],"Si":[null,0.4]}},{"id":"Haynes188","name":"Haynes 188","std":"UNS R30188 \u00b7 AMS 5608","aka":"","origin":"US","use":"Combustor sheet","fam":"Cobalt alloy","base":"Co","conf":"published","L":{"Ni":[20.0,24.0],"Cr":[20.0,24.0],"W":[13.0,16.0],"Fe":[null,3.0],"La":[0.02,0.12],"C":[0.05,0.15],"Mn":[null,1.25],"Si":[0.2,0.5]}},{"id":"F75","name":"CoCrMo (ASTM F75)","std":"ASTM F75 \u00b7 UNS R30075","aka":"","origin":"US","use":"Cast implants","fam":"Cobalt alloy","base":"Co","conf":"published","L":{"Cr":[27.0,30.0],"Mo":[5.0,7.0],"Ni":[null,0.5],"Fe":[null,0.75],"C":[null,0.35],"Si":[null,1.0],"Mn":[null,1.0]}},{"id":"MP35N","name":"MP35N","std":"UNS R30035 \u00b7 AMS 5844","aka":"","origin":"US","use":"High-strength fasteners, medical","fam":"Cobalt alloy","base":"Co","conf":"published","L":{"Ni":[33.0,37.0],"Cr":[19.0,21.0],"Mo":[9.0,10.5],"Ti":[null,1.0],"Fe":[null,1.0],"C":[null,0.025],"Mn":[null,0.15],"Si":[null,0.15]}},{"id":"C10100","name":"C10100 (OFE copper)","std":"UNS C10100 \u00b7 ASTM B170","aka":"","origin":"US","use":"Oxygen-free electronic","fam":"Copper alloy","base":"Cu","conf":"published","L":{"Cu":[99.99,null],"O":[null,0.0005],"Pb":[null,0.0005],"Zn":[null,0.0001]}},{"id":"C11000","name":"C11000 (ETP copper)","std":"UNS C11000 \u00b7 ASTM B187","aka":"","origin":"US","use":"Electrical bus","fam":"Copper alloy","base":"Cu","conf":"published","L":{"Cu":[99.9,null],"O":[null,0.04]}},{"id":"C12200","name":"C12200 (DHP copper)","std":"UNS C12200 \u00b7 ASTM B75","aka":"","origin":"US","use":"Plumbing tube","fam":"Copper alloy","base":"Cu","conf":"published","L":{"Cu":[99.9,null],"P":[0.015,0.04]}},{"id":"C14500","name":"C14500 (tellurium copper)","std":"UNS C14500","aka":"","origin":"US","use":"Free-machining copper","fam":"Copper alloy","base":"Cu","conf":"published","L":{"Cu":[99.9,null],"Te":[0.4,0.7],"P":[0.004,0.012]}},{"id":"C17200","name":"C17200 (beryllium copper)","std":"UNS C17200 \u00b7 ASTM B196","aka":"","origin":"US","use":"Springs, non-sparking tools","fam":"Copper alloy","base":"Cu","conf":"published","L":{"Be":[1.8,2.0],"Co":[null,0.6],"Ni":[null,0.6],"Fe":[null,0.2],"Al":[null,0.2],"Si":[null,0.2],"Pb":[null,0.02]}},{"id":"C17500","name":"C17500 (beryllium copper, Class 3)","std":"UNS C17500","aka":"","origin":"US","use":"Welding electrodes, conductive springs","fam":"Copper alloy","base":"Cu","conf":"published","L":{"Be":[0.4,0.7],"Co":[2.4,2.7],"Fe":[null,0.1],"Al":[null,0.2],"Si":[null,0.2]}},{"id":"C18150","name":"C18150 (chromium zirconium copper)","std":"UNS C18150","aka":"","origin":"US","use":"Resistance welding electrodes","fam":"Copper alloy","base":"Cu","conf":"published","L":{"Cr":[0.5,1.5],"Zr":[0.05,0.25]}},{"id":"C18200","name":"C18200 (chromium copper)","std":"UNS C18200","aka":"","origin":"US","use":"Welding electrodes","fam":"Copper alloy","base":"Cu","conf":"published","L":{"Cr":[0.6,1.2],"Fe":[null,0.1],"Si":[null,0.1],"Pb":[null,0.05]}},{"id":"C51000","name":"C51000 (phosphor bronze A)","std":"UNS C51000 \u00b7 ASTM B103/B139","aka":"","origin":"US","use":"Springs, contacts","fam":"Copper alloy","base":"Cu","conf":"published","L":{"Sn":[4.2,5.8],"P":[0.03,0.35],"Pb":[null,0.05],"Fe":[null,0.1],"Zn":[null,0.3]}},{"id":"C52100","name":"C52100 (phosphor bronze C)","std":"UNS C52100","aka":"","origin":"US","use":"Springs, bushings","fam":"Copper alloy","base":"Cu","conf":"published","L":{"Sn":[7.0,9.0],"P":[0.03,0.35],"Pb":[null,0.05],"Fe":[null,0.1],"Zn":[null,0.2]}},{"id":"C54400","name":"C54400 (phosphor bronze B-2)","std":"UNS C54400 \u00b7 ASTM B139","aka":"","origin":"US","use":"Free-machining bushings","fam":"Copper alloy","base":"Cu","conf":"published","L":{"Sn":[3.5,4.5],"Pb":[3.5,4.5],"Zn":[1.5,4.5],"P":[0.01,0.5],"Fe":[null,0.1]}},{"id":"C61400","name":"C61400 (aluminum bronze D)","std":"UNS C61400","aka":"","origin":"US","use":"Marine, chemical","fam":"Copper alloy","base":"Cu","conf":"published","L":{"Al":[6.0,8.0],"Fe":[1.5,3.5],"Mn":[null,1.0],"Zn":[null,0.2],"Pb":[null,0.01],"P":[null,0.015]}},{"id":"C62300","name":"C62300 (aluminum bronze)","std":"UNS C62300 \u00b7 ASTM B150","aka":"","origin":"US","use":"Bushings, gears","fam":"Copper alloy","base":"Cu","conf":"published","L":{"Al":[8.5,10.0],"Fe":[2.0,4.0],"Ni":[null,1.0],"Mn":[null,0.5],"Si":[null,0.25],"Sn":[null,0.6]}},{"id":"C63000","name":"C63000 (nickel aluminum bronze)","std":"UNS C63000 \u00b7 ASTM B150","aka":"","origin":"US","use":"Marine, aerospace bushings","fam":"Copper alloy","base":"Cu","conf":"published","L":{"Al":[9.0,11.0],"Fe":[2.0,4.0],"Ni":[4.0,5.5],"Mn":[null,1.5],"Si":[null,0.25],"Zn":[null,0.3],"Sn":[null,0.2]}},{"id":"C64200","name":"C64200 (Al-Si bronze)","std":"UNS C64200 \u00b7 ASTM B150","aka":"","origin":"US","use":"Valve stems, fasteners","fam":"Copper alloy","base":"Cu","conf":"published","L":{"Al":[6.3,7.6],"Si":[1.5,2.2],"Fe":[null,0.3],"Ni":[null,0.25],"Mn":[null,0.1],"Zn":[null,0.5],"Pb":[null,0.05],"Sn":[null,0.2],"As":[null,0.15]}},{"id":"C65500","name":"C65500 (high-silicon bronze A)","std":"UNS C65500 \u00b7 ASTM B98","aka":"","origin":"US","use":"Fasteners, marine","fam":"Copper alloy","base":"Cu","conf":"published","L":{"Si":[2.8,3.8],"Mn":[0.5,1.3],"Fe":[null,0.8],"Zn":[null,1.5],"Ni":[null,0.6],"Pb":[null,0.05]}},{"id":"C70600","name":"C70600 (90-10 Cu-Ni)","std":"UNS C70600 \u00b7 ASTM B111","aka":"","origin":"US","use":"Seawater piping","fam":"Copper alloy","base":"Cu","conf":"published","L":{"Ni":[9.0,11.0],"Fe":[1.0,1.8],"Mn":[null,1.0],"Zn":[null,1.0],"Pb":[null,0.05]}},{"id":"C71500","name":"C71500 (70-30 Cu-Ni)","std":"UNS C71500 \u00b7 ASTM B111","aka":"","origin":"US","use":"Condenser tube","fam":"Copper alloy","base":"Cu","conf":"published","L":{"Ni":[29.0,33.0],"Fe":[0.4,1.0],"Mn":[null,1.0],"Zn":[null,1.0],"Pb":[null,0.05]}},{"id":"C83600","name":"C83600 (85-5-5-5 leaded red brass)","std":"UNS C83600 \u00b7 ASTM B62","aka":"","origin":"US","use":"Valve and pump castings","fam":"Copper alloy","base":"Cu","conf":"published","L":{"Cu":[84.0,86.0],"Sn":[4.0,6.0],"Pb":[4.0,6.0],"Zn":[4.0,6.0],"Fe":[null,0.3],"Ni":[null,1.0],"Sb":[null,0.25],"P":[null,0.05]}},{"id":"C86300","name":"C86300 (manganese bronze, cast)","std":"UNS C86300 \u00b7 ASTM B505","aka":"","origin":"US","use":"High-strength castings","fam":"Copper alloy","base":"Cu","conf":"published","L":{"Cu":[60.0,66.0],"Zn":[22.0,28.0],"Al":[5.0,7.5],"Fe":[2.0,4.0],"Mn":[2.5,5.0],"Ni":[null,1.0],"Pb":[null,0.2],"Sn":[null,0.2]}},{"id":"C90500","name":"C90500 (tin bronze, gun metal)","std":"UNS C90500 \u00b7 ASTM B584","aka":"","origin":"US","use":"Gears, bearings","fam":"Copper alloy","base":"Cu","conf":"published","L":{"Cu":[86.0,89.0],"Sn":[9.0,11.0],"Zn":[1.0,3.0],"Pb":[null,0.3],"Fe":[null,0.2],"Ni":[null,1.0]}},{"id":"C93200","name":"C93200 (SAE 660 bearing bronze)","std":"UNS C93200 \u00b7 ASTM B505","aka":"","origin":"US","use":"Bushings, bearings","fam":"Copper alloy","base":"Cu","conf":"published","L":{"Cu":[81.0,85.0],"Sn":[6.3,7.5],"Pb":[6.0,8.0],"Zn":[2.0,4.0],"Fe":[null,0.2],"Ni":[null,1.0],"Sb":[null,0.35]}},{"id":"C95400","name":"C95400 (aluminum bronze, cast)","std":"UNS C95400 \u00b7 ASTM B505","aka":"","origin":"US","use":"Gears, bushings, valve parts","fam":"Copper alloy","base":"Cu","conf":"published","L":{"Cu":[83.0,null],"Al":[10.0,11.5],"Fe":[3.0,5.0],"Ni":[null,1.5],"Mn":[null,0.5]}},{"id":"C95500","name":"C95500 (nickel aluminum bronze, cast)","std":"UNS C95500 \u00b7 ASTM B505","aka":"","origin":"US","use":"Marine propellers, valve parts","fam":"Copper alloy","base":"Cu","conf":"published","L":{"Cu":[78.0,null],"Al":[10.0,11.5],"Fe":[3.0,5.0],"Ni":[3.0,5.5],"Mn":[null,3.5]}},{"id":"C22000","name":"C22000 (commercial bronze 90/10)","std":"UNS C22000 \u00b7 ASTM B36","aka":"","origin":"US","use":"Decorative, hardware","fam":"Copper alloy","base":"Zn","conf":"published","L":{"Cu":[89.0,91.0],"Pb":[null,0.05],"Fe":[null,0.05]}},{"id":"C23000","name":"C23000 (red brass 85/15)","std":"UNS C23000 \u00b7 ASTM B36","aka":"","origin":"US","use":"Plumbing, hardware","fam":"Copper alloy","base":"Zn","conf":"published","L":{"Cu":[84.0,86.0],"Pb":[null,0.05],"Fe":[null,0.05]}},{"id":"C26000","name":"C26000 (cartridge brass 70/30)","std":"UNS C26000 \u00b7 ASTM B36","aka":"","origin":"US","use":"Ammunition cases, deep-drawn parts","fam":"Copper alloy","base":"Zn","conf":"published","L":{"Cu":[68.5,71.5],"Pb":[null,0.07],"Fe":[null,0.05]}},{"id":"C27000","name":"C27000 (yellow brass 65/35)","std":"UNS C27000 \u00b7 ASTM B36","aka":"","origin":"US","use":"Hardware, fasteners","fam":"Copper alloy","base":"Zn","conf":"published","L":{"Cu":[63.0,68.5],"Pb":[null,0.1],"Fe":[null,0.07]}},{"id":"C28000","name":"C28000 (Muntz metal 60/40)","std":"UNS C28000","aka":"","origin":"US","use":"Marine hardware, condenser plates","fam":"Copper alloy","base":"Zn","conf":"published","L":{"Cu":[59.0,63.0],"Pb":[null,0.3],"Fe":[null,0.07]}},{"id":"C36000","name":"C36000 (free-cutting brass)","std":"UNS C36000 \u00b7 ASTM B16","aka":"","origin":"US","use":"Screw-machine parts, fittings","fam":"Copper alloy","base":"Zn","conf":"published","L":{"Cu":[60.0,63.0],"Pb":[2.5,3.7],"Fe":[null,0.35]}},{"id":"C46400","name":"C46400 (naval brass)","std":"UNS C46400 \u00b7 ASTM B21","aka":"","origin":"US","use":"Marine hardware, shafts","fam":"Copper alloy","base":"Zn","conf":"published","L":{"Cu":[59.0,62.0],"Sn":[0.5,1.0],"Pb":[null,0.2],"Fe":[null,0.1]}},{"id":"C67500","name":"C67500 (manganese bronze A)","std":"UNS C67500 \u00b7 ASTM B138","aka":"","origin":"US","use":"Valve stems, pump rods","fam":"Copper alloy","base":"Zn","conf":"published","L":{"Cu":[57.0,60.0],"Fe":[0.8,2.0],"Sn":[0.5,1.5],"Mn":[0.05,0.5],"Al":[null,0.25],"Pb":[null,0.2]}},{"id":"AZ31B","name":"AZ31B","std":"ASTM B90 \u00b7 UNS M11311","aka":"","origin":"US/Intl","use":"Wrought sheet/extrusions","fam":"Magnesium alloy","base":"Mg","conf":"published","L":{"Al":[2.5,3.5],"Zn":[0.6,1.4],"Mn":[0.2,1.0],"Si":[null,0.1],"Cu":[null,0.05],"Ni":[null,0.005],"Fe":[null,0.005],"Ca":[null,0.04]}},{"id":"AZ61A","name":"AZ61A","std":"ASTM B107 \u00b7 UNS M11610","aka":"","origin":"US/Intl","use":"Extrusions, forgings","fam":"Magnesium alloy","base":"Mg","conf":"published","L":{"Al":[5.8,7.2],"Zn":[0.4,1.5],"Mn":[0.15,0.5],"Si":[null,0.1],"Cu":[null,0.05],"Ni":[null,0.005],"Fe":[null,0.005]}},{"id":"AZ80A","name":"AZ80A","std":"ASTM B91 \u00b7 UNS M11800","aka":"","origin":"US/Intl","use":"Forgings","fam":"Magnesium alloy","base":"Mg","conf":"published","L":{"Al":[7.8,9.2],"Zn":[0.2,0.8],"Mn":[0.12,0.5],"Si":[null,0.1],"Cu":[null,0.05],"Ni":[null,0.005],"Fe":[null,0.005]}},{"id":"AZ91D","name":"AZ91D","std":"ASTM B93/B94 \u00b7 UNS M11917","aka":"","origin":"US/Intl","use":"Die castings","fam":"Magnesium alloy","base":"Mg","conf":"published","L":{"Al":[8.3,9.7],"Zn":[0.35,1.0],"Mn":[0.15,0.5],"Si":[null,0.1],"Cu":[null,0.03],"Ni":[null,0.002],"Fe":[null,0.005]}},{"id":"AM60B","name":"AM60B","std":"ASTM B94 \u00b7 UNS M10603","aka":"","origin":"US/Intl","use":"Die castings (auto)","fam":"Magnesium alloy","base":"Mg","conf":"published","L":{"Al":[5.5,6.5],"Mn":[0.24,0.6],"Zn":[null,0.22],"Si":[null,0.1],"Cu":[null,0.01],"Ni":[null,0.002],"Fe":[null,0.005]}},{"id":"AM50A","name":"AM50A","std":"ASTM B94 \u00b7 UNS M10501","aka":"","origin":"US/Intl","use":"Die castings (auto)","fam":"Magnesium alloy","base":"Mg","conf":"published","L":{"Al":[4.4,5.4],"Mn":[0.26,0.6],"Zn":[null,0.22],"Si":[null,0.1],"Cu":[null,0.01],"Ni":[null,0.002],"Fe":[null,0.004]}},{"id":"ZK60A","name":"ZK60A","std":"ASTM B107 \u00b7 UNS M16600","aka":"","origin":"US/Intl","use":"High-strength extrusions","fam":"Magnesium alloy","base":"Mg","conf":"published","L":{"Zn":[4.8,6.2],"Zr":[0.45,null]}},{"id":"WE43","name":"WE43","std":"AMS 4427 \u00b7 UNS M18430","aka":"","origin":"US/Intl","use":"Aerospace castings","fam":"Magnesium alloy","base":"Mg","conf":"published","L":{"Y":[3.7,4.3],"Nd":[2.0,2.5],"Zr":[0.4,1.0],"Zn":[null,0.2],"Mn":[null,0.15]}},{"id":"ZE41A","name":"ZE41A","std":"ASTM B80 \u00b7 UNS M16410","aka":"","origin":"US/Intl","use":"Aerospace castings","fam":"Magnesium alloy","base":"Mg","conf":"published","L":{"Zn":[3.5,5.0],"Ce":[0.75,1.75],"Zr":[0.4,1.0],"Mn":[null,0.15],"Cu":[null,0.1],"Ni":[null,0.01]}},{"id":"Zamak3","name":"Zamak 3 (Alloy 3, AG40A)","std":"ASTM B86 \u00b7 UNS Z33521","aka":"","origin":"US/Intl","use":"Die castings","fam":"Zinc alloy","base":"Zn","conf":"published","L":{"Al":[3.7,4.3],"Cu":[null,0.1],"Mg":[0.02,0.05],"Fe":[null,0.035],"Pb":[null,0.004],"Cd":[null,0.003],"Sn":[null,0.0015]}},{"id":"Zamak5","name":"Zamak 5 (Alloy 5, AC41A)","std":"ASTM B86 \u00b7 UNS Z35531","aka":"","origin":"US/Intl","use":"Die castings","fam":"Zinc alloy","base":"Zn","conf":"published","L":{"Al":[3.7,4.3],"Cu":[0.75,1.25],"Mg":[0.02,0.05],"Fe":[null,0.035],"Pb":[null,0.004],"Cd":[null,0.003],"Sn":[null,0.0015]}},{"id":"Zamak2","name":"Zamak 2 (Alloy 2)","std":"ASTM B86 \u00b7 UNS Z35541","aka":"","origin":"US/Intl","use":"Die castings","fam":"Zinc alloy","base":"Zn","conf":"published","L":{"Al":[3.7,4.3],"Cu":[2.6,3.3],"Mg":[0.02,0.05],"Fe":[null,0.035],"Pb":[null,0.004],"Cd":[null,0.003],"Sn":[null,0.0015]}},{"id":"ZA8","name":"ZA-8","std":"ASTM B86 \u00b7 UNS Z35636","aka":"","origin":"US/Intl","use":"Die/gravity castings","fam":"Zinc alloy","base":"Zn","conf":"published","L":{"Al":[8.0,8.8],"Cu":[0.8,1.3],"Mg":[0.015,0.03],"Fe":[null,0.065],"Pb":[null,0.005],"Cd":[null,0.005],"Sn":[null,0.002]}},{"id":"ZA12","name":"ZA-12","std":"ASTM B86 \u00b7 UNS Z35631","aka":"","origin":"US/Intl","use":"Castings, bearings","fam":"Zinc alloy","base":"Zn","conf":"published","L":{"Al":[10.5,11.5],"Cu":[0.5,1.2],"Mg":[0.015,0.03],"Fe":[null,0.065],"Pb":[null,0.005],"Cd":[null,0.005],"Sn":[null,0.002]}},{"id":"ZA27","name":"ZA-27","std":"ASTM B86 \u00b7 UNS Z35841","aka":"","origin":"US/Intl","use":"Bearings, high-strength castings","fam":"Zinc alloy","base":"Zn","conf":"published","L":{"Al":[25.0,28.0],"Cu":[2.0,2.5],"Mg":[0.01,0.02],"Fe":[null,0.075],"Pb":[null,0.005],"Cd":[null,0.005],"Sn":[null,0.002]}}]
