Repository: sammy-poppen/alloy-matcher

File: db/props_src.txt
# Typical mechanical properties (room temperature) used for the alternatives search.
#
# Fixed condition:  id | condition | UTS MPa | YS MPa | Elong % | hardness | cost | avail
# Tempering curve:  id | condition | curve T:UTS/YS/El/hardness, T:... | cost | avail
#   T = tempering temperature, °C. Hardness is written in the scale it was published in
#   (HB…, HRC…, HRB…); the build converts HRC to HB with ASTM E140 Table 1 (see refs.txt [e140])
#   and records the conversion on the record.
# cost  = relative cost index per kg, 4140 bar = 1.00 (developer estimate, ref [costest])
# avail = stock | specialty | import (import = foreign grade, used only as a target)
# @ref KEY…  sources for the lines that follow      @ver web|unverified
#   web        = values transcribed from the linked web source(s) during development
#   unverified = compiled typical values not checked against a document
# @proxy FOREIGN_ID US_ID  lets a foreign identified grade borrow a close US equivalent as its target

# ---------- Web-verified: EMJ "Mechanical Properties and Hardenability", 1/2-in. rounds ----------
@ref emj
@ver web
1040|Water quenched from 843 °C & tempered (0.5-in round)|curve 538:752/562/23.8/HB223, 593:698/490/26.4/HB212, 649:662/476/27.7/HB201|0.80|stock
1040|Oil quenched from 857 °C & tempered (0.5-in round)|curve 538:722/500/27.0/HB217, 593:693/479/27.0/HB207, 649:655/459/28.9/HB197|0.80|stock
1055|Water quenched from 829 °C & tempered (0.5-in round)|curve 538:924/683/20.0/HB269, 593:820/607/21.7/HB241, 649:758/593/24.8/HB229|0.85|specialty
1055|Oil quenched from 843 °C & tempered (0.5-in round)|curve 538:914/603/20.7/HB262, 593:841/558/22.8/HB248, 649:776/510/24.6/HB229|0.85|specialty
1137|Water quenched from 843 °C & tempered (0.5-in round)|curve 538:893/772/17.1/HB262, 593:776/655/21.4/HB229, 649:724/614/23.9/HB223|0.85|stock
4130|Water quenched from 857 °C & tempered (0.5-in round)|curve 482:1148/1110/16.4/HB331, 538:1041/983/18.1/HB302, 593:917/845/20.7/HB269|1.05|stock
4142|Oil quenched from 843 °C & tempered (0.5-in round)|curve 538:1182/1110/15.4/HB341, 593:1086/1026/18.1/HB321, 649:941/888/19.9/HB277|1.00|stock
4340|Oil quenched from 802 °C & tempered (0.5-in round)|curve 538:1255/1165/13.7/HB363, 593:1143/1117/17.1/HB331, 649:1000/934/20.0/HB285|1.50|stock
6150|Oil quenched from 843 °C & tempered (0.5-in round)|curve 538:1234/1226/14.6/HB363, 593:1103/1093/16.4/HB321, 649:1014/976/17.8/HB293|1.20|specialty
# ---------- Web sources for single points ----------
@ref mif4140
4140|Oil quenched & tempered (MakeItFrom typical)|1080|990|16|HB310|1.00|stock
@ref comp4340
4340|Oil quenched 800 °C, tempered 540 °C|1207|1145|14.2|HB352|1.50|stock
@ref anbao4130
4130|Water quenched 855 °C, tempered 540 °C|1040|979|18.1|HB302|1.05|stock

# ---------- UNVERIFIED tempering curves (compiled; attributed to ASM-type typical tables, not checked) ----------
@ref asm1 compiled
@ver unverified
1060|Oil quenched & tempered|curve 205:1103/779/13/HB321, 315:1103/779/13/HB321, 425:1076/765/14/HB311, 540:965/669/17/HB277, 650:800/524/23/HB229|0.85|stock
1080|Oil quenched & tempered|curve 205:1310/979/12/HB388, 315:1303/979/12/HB388, 425:1289/951/13/HB375, 540:1131/807/16/HB321, 650:889/600/21/HB255|0.90|stock
1141|Oil quenched & tempered|curve 205:1634/1213/6/HB461, 315:1462/1282/9/HB415, 425:1165/1034/12/HB331, 540:896/765/18/HB262, 650:710/593/23/HB217|0.85|stock
1144|Oil quenched & tempered|curve 205:876/627/17/HB277, 315:869/621/17/HB262, 425:848/607/18/HB248, 540:807/600/20/HB235, 650:724/538/22/HB217|0.90|stock
4130|Water quenched & tempered (ASM-type curve)|curve 205:1627/1462/10/HB467, 315:1496/1379/11/HB435, 425:1282/1193/13/HB380, 540:1040/979/18/HB302, 650:814/703/22/HB245|1.05|stock
4140|Oil quenched & tempered (ASM-type curve)|curve 205:1772/1641/8/HB510, 315:1551/1434/9/HB445, 425:1250/1140/13/HB370, 540:1075/986/15/HB311, 650:758/655/21/HB230|1.00|stock
4150|Oil quenched & tempered|curve 205:1931/1724/10/HB530, 315:1765/1593/10/HB495, 425:1517/1379/12/HB440, 540:1207/1103/15/HB370, 650:958/841/19/HB290|1.10|stock
4340|Oil quenched & tempered (ASM-type curve)|curve 205:1875/1675/10/HB520, 315:1724/1586/10/HB486, 425:1469/1365/10/HB430, 540:1207/1145/14/HB352, 650:965/855/19/HB280|1.50|stock
5140|Oil quenched & tempered|curve 205:1793/1641/9/HB490, 315:1585/1427/10/HB440, 425:1275/1158/13/HB375, 540:965/834/18/HB280, 650:758/655/26/HB235|0.95|specialty
5150|Oil quenched & tempered|curve 205:1944/1731/5/HB525, 315:1731/1586/6/HB475, 425:1434/1324/9/HB440, 540:1144/1034/15/HB340, 650:806/731/20/HB245|1.00|specialty
5160|Oil quenched & tempered|curve 205:2220/1793/4/HB627, 315:1999/1793/9/HB555, 425:1585/1448/10/HB461, 540:1207/1089/12/HB341, 650:931/807/20/HB269|0.95|stock
6150|Oil quenched & tempered (ASM-type curve)|curve 205:1931/1689/8/HB538, 315:1724/1572/8/HB483, 425:1434/1331/9/HB420, 540:1158/1069/13/HB338, 650:945/841/17/HB282|1.20|specialty
8630|Water quenched & tempered|curve 205:1641/1503/9/HB465, 315:1482/1392/10/HB430, 425:1276/1172/13/HB375, 540:1034/896/17/HB310, 650:793/689/23/HB240|1.10|specialty
8640|Oil quenched & tempered|curve 205:1862/1669/10/HB505, 315:1641/1503/10/HB460, 425:1365/1248/12/HB400, 540:1053/924/17/HB315, 650:834/703/22/HB250|1.15|specialty
8740|Oil quenched & tempered|curve 205:1999/1655/10/HB578, 315:1717/1551/11/HB495, 425:1434/1358/13/HB415, 540:1207/1138/15/HB363, 650:986/903/20/HB302|1.20|specialty
9255|Oil quenched & tempered|curve 205:2103/2048/1/HB601, 315:1937/1793/4/HB578, 425:1606/1489/8/HB477, 540:1255/1103/15/HB352, 650:993/814/20/HB285|1.00|specialty

# ---------- UNVERIFIED single-condition typicals (compiled) ----------
@ref compiled
4330V|Q&T to 150 ksi class|1034|931|18|HRC32|2.50|specialty
300M|Q&T, tempered ~300 °C (280 ksi class)|1965|1655|9|HRC54|4.00|specialty
D6AC|Q&T (220 ksi class)|1585|1450|12|HRC46|4.00|specialty
HP9-4-30|Q&T (220 ksi class)|1550|1380|16|HRC45|15.00|specialty
AerMet100|Solution treated + aged 482 °C|1965|1724|14|HRC54|20.00|specialty
Mar250|Aged 480 °C|1800|1725|10|HRC50|10.00|specialty
Mar300|Aged 480 °C|2050|2000|8|HRC54|11.00|specialty
N135M|Q&T, tempered 650 °C (core)|965|758|18|HB285|1.60|specialty
H11|Hardened & tempered (aircraft structural)|1517|1310|10|HRC45|3.00|specialty
304|Annealed|586|290|55|HB170|2.50|stock
304L|Annealed|564|210|58|HB150|2.60|stock
316|Annealed|579|290|50|HB170|3.20|stock
316L|Annealed|558|290|50|HB150|3.30|stock
303|Annealed|620|240|50|HB160|3.00|stock
321|Annealed|621|241|60|HB160|3.50|stock
347|Annealed|655|276|45|HB160|4.00|specialty
2205|Annealed|760|515|30|HB240|4.00|stock
2507|Annealed|850|600|28|HB270|5.50|specialty
2304|Annealed|700|450|30|HB230|3.50|specialty
XM19|Annealed (Nitronic 50)|827|414|45|HB210|6.00|specialty
S21800|Annealed (Nitronic 60)|703|414|64|HB205|6.00|specialty
410|Annealed|517|276|30|HB155|2.00|stock
410|Hardened, tempered 315 °C|1310|1000|15|HRC41|2.00|stock
410|Hardened, tempered 595 °C|793|586|20|HB240|2.00|stock
416|Annealed|517|276|30|HB155|2.20|stock
420|Hardened, tempered 205 °C|1720|1480|8|HRC50|2.50|stock
430|Annealed|517|310|30|HB155|2.00|stock
431|Hardened, tempered 260 °C|1360|1030|16|HRC41|3.00|specialty
431|Hardened, tempered 595 °C|862|655|20|HB260|3.00|specialty
440C|Hardened, tempered 315 °C|1970|1900|2|HRC57|3.50|stock
17-4PH|Condition H900|1379|1241|10|HRC44|4.00|stock
17-4PH|Condition H1025|1069|1000|12|HRC35|4.00|stock
17-4PH|Condition H1075|1000|862|13|HRC32|4.00|stock
17-4PH|Condition H1150|931|724|16|HRC28|4.00|stock
15-5PH|Condition H1025|1069|1000|14|HRC35|5.00|specialty
15-5PH|Condition H900|1379|1241|11|HRC44|5.00|specialty
15-5PH|Condition H1150|1000|862|16|HRC31|5.00|specialty
17-7PH|Condition TH1050|1379|1276|9|HRC43|5.00|specialty
17-7PH|Condition RH950|1586|1448|6|HRC48|5.00|specialty
13-8Mo|Condition H1000|1517|1413|10|HRC45|9.00|specialty
13-8Mo|Condition H1050|1310|1207|12|HRC43|9.00|specialty
C450|Condition H900|1365|1290|14|HRC44|7.00|specialty
C465|Condition H950|1758|1620|11|HRC50|12.00|specialty
A286|Solution treated + aged|1069|758|24|HRC30|8.00|specialty
CA6NM|Normalized + tempered (cast)|795|620|15|HB250|4.00|specialty
CF8M|As cast, solution annealed|485|205|30|HB160|3.50|specialty
In718|Solution treated + aged (AMS 5662/5663)|1380|1170|21|HRC40|25.00|specialty
In625|Annealed|930|460|50|HB200|22.00|specialty
InX750|Solution treated + aged|1270|850|24|HRC35|25.00|specialty
In600|Annealed|655|310|40|HB150|18.00|specialty
In825|Annealed|690|310|45|HB150|16.00|specialty
In800|Annealed|600|295|45|HB140|12.00|specialty
In617|Annealed|755|350|58|HB170|30.00|specialty
MonelK500|Cold drawn + aged|1100|790|20|HRC30|18.00|specialty
Monel400|Annealed|550|240|45|HB130|14.00|specialty
Waspaloy|Solution treated + aged|1280|795|25|HRC37|30.00|specialty
Rene41|Solution treated + aged|1420|1060|14|HRC40|35.00|specialty
Nim80A|Solution treated + aged|1250|780|30|HRC32|22.00|specialty
HastC276|Annealed|790|355|60|HB194|25.00|specialty
HastX|Annealed|785|360|43|HB190|25.00|specialty
Haynes230|Annealed|860|390|48|HB210|30.00|specialty
Haynes282|Solution treated + aged|1150|720|30|HRC35|32.00|specialty
Haynes188|Annealed|945|460|53|HB240|35.00|specialty
MP35N|Work-hardened + aged|2000|1900|9|HRC50|40.00|specialty
L605|Annealed|1015|485|55|HB250|35.00|specialty
F75|As cast|655|450|8|HRC30|30.00|specialty
TiGr1|Annealed|240|170|24|HB120|14.00|stock
TiGr2|Annealed|485|345|24|HB200|15.00|stock
TiGr3|Annealed|450|380|18|HB225|16.00|specialty
TiGr4|Annealed|662|586|20|HB265|17.00|specialty
TiGr5|Annealed|950|880|14|HB334|20.00|stock
TiGr5|Solution treated + aged|1170|1100|10|HB379|21.00|specialty
TiGr23|Annealed|860|795|15|HB320|24.00|stock
TiGr9|Annealed|690|586|15|HB256|22.00|specialty
Ti5Al25Sn|Annealed|860|807|16|HB335|28.00|specialty
Ti6Al7Nb|Annealed|900|800|10|HB300|30.00|specialty
Ti6242|Duplex annealed|1000|930|15|HB330|30.00|specialty
Ti811|Duplex annealed|1000|930|15|HB330|30.00|specialty
Ti1023|Solution treated + aged|1240|1170|8|HB380|35.00|specialty
Ti5553|Solution treated + aged|1300|1220|7|HB390|35.00|specialty
TiBetaC|Solution treated + aged|1240|1170|12|HB380|35.00|specialty
AA1100|H14|125|115|9|HB32|3.00|stock
AA3003|H14|150|145|8|HB40|3.00|stock
AA5052|H32|228|193|12|HB60|3.20|stock
AA5052|O|193|90|25|HB47|3.20|stock
AA5083|H116|317|228|16|HB75|3.50|stock
AA5083|O|290|145|22|HB70|3.50|specialty
AA5086|H116|290|207|12|HB72|3.50|specialty
AA6061|T6|310|276|12|HB95|3.00|stock
AA6061|T4|241|145|22|HB65|3.00|stock
AA6063|T6|241|214|12|HB73|3.00|stock
AA6063|T5|186|145|12|HB60|3.00|stock
AA6082|T6|310|260|10|HB95|3.20|specialty
AA6351|T6|310|283|14|HB95|3.20|specialty
AA2011|T3|379|296|15|HB95|4.00|stock
AA2011|T8|407|310|12|HB100|4.00|stock
AA2014|T6|483|414|13|HB135|4.50|specialty
AA2014|T4|427|290|20|HB105|4.50|specialty
AA2017|T4|427|276|22|HB105|4.50|specialty
AA2024|T3|483|345|18|HB120|4.50|stock
AA2024|T351|469|324|19|HB120|4.50|stock
AA2024|T4|469|324|20|HB120|4.50|stock
AA2219|T87|476|393|10|HB130|6.00|specialty
AA2618|T61|440|370|10|HB115|6.00|specialty
AA7005|T53|393|345|15|HB110|5.00|specialty
AA7050|T7451|524|469|11|HB140|6.00|specialty
AA7075|T6|572|503|11|HB150|5.00|stock
AA7075|T73 / T7351|505|435|13|HB135|5.00|stock
AA7175|T74|524|455|11|HB145|6.50|specialty
AA7475|T7351|490|414|12|HB135|7.00|specialty
AA7178|T6|607|538|10|HB160|6.50|specialty
AA356.0|T6 (sand cast)|228|165|4|HB70|3.50|specialty
AAA356.0|T6 (permanent mold)|262|186|5|HB80|3.80|specialty
AAA357.0|T6|345|276|5|HB100|4.50|specialty
AA380.0|As die cast (F)|324|159|4|HB80|3.00|specialty
AA535.0|As cast (F)|275|140|13|HB70|4.00|specialty
AA201.0|T7|469|414|6|HB130|7.00|specialty
AZ31B|H24|290|221|15|HB73|6.00|specialty
AZ61A|As extruded (F)|310|230|16|HB60|6.50|specialty
AZ80A|T5|380|275|7|HB82|7.00|specialty
ZK60A|T5|365|305|11|HB88|8.00|specialty
AZ91D|As die cast (F)|230|160|3|HB63|5.00|specialty
AM60B|As die cast (F)|220|130|6|HB62|5.00|specialty
AM50A|As die cast (F)|210|125|10|HB57|5.00|specialty
ZE41A|T5 (cast)|205|140|4|HB62|12.00|specialty
WE43|T6 (cast)|250|165|2|HB85|15.00|specialty
C17200|TF00 (solution treated + aged)|1200|1030|6|HRC38|20.00|stock
C17200|TH04 (hard + aged)|1310|1140|3|HRC41|20.00|stock
C17500|TF00 (solution treated + aged)|760|655|12|HB220|18.00|specialty
C63000|HR50 rod|760|415|15|HB195|9.00|stock
C61400|Annealed (O60)|524|228|40|HB130|8.00|specialty
C95400|As cast|586|241|18|HB170|7.00|stock
C95400|TQ50 (heat treated)|760|415|10|HB190|7.50|specialty
C95500|As cast|703|303|12|HB192|8.00|stock
C95500|TQ50 (heat treated)|862|586|10|HB230|8.50|specialty
C93200|As cast|241|124|20|HB65|7.00|stock
C36000|H02 half-hard rod|400|310|25|HB110|5.00|stock
C26000|H02 half hard|427|359|25|HB125|5.00|stock
C51000|H04 hard|552|517|10|HB160|7.00|stock
C51000|Annealed|340|130|58|HB80|7.00|stock
C70600|Annealed|303|110|42|HB65|9.00|specialty
C71500|Annealed|380|140|45|HB80|12.00|specialty
Zamak3|As die cast|283|221|10|HB82|2.50|specialty
Zamak5|As die cast|331|228|7|HB91|2.60|specialty
Zamak2|As die cast|359|283|7|HB100|2.70|specialty
ZA8|As die cast|374|290|8|HB103|2.70|specialty
ZA12|As die cast|400|320|5|HB100|2.75|specialty
ZA27|As die cast|421|371|3|HB119|2.80|specialty

# ---------- Foreign grades: targets only ----------
@ref mif31
@ver web
31CrMo12|Q&T (MakeItFrom typical)|1130|940|11|HB340|0|import
@ref adfdma acmat
@ver web
30NCD16|Q&T, tempered 625 °C (Aubert & Duval typical)|1000|900|19|UTS|0|import
@proxy 42CrMo4 4140
@proxy GB-42CrMo 4140
@proxy SCM440 4140
@proxy 708M40 4140
@proxy 4137 4140
@proxy B7 4140
@proxy 25CrMo4 4130
@proxy SCM430 4130
@proxy 25CD4 4130
@proxy 817M40 4340
@proxy SNCM439 4340
@proxy 40KhN2MA 4340
@proxy E4340 4340
@proxy 41Cr4 5140
@proxy SCr440 5140
@proxy 40Kh 5140
@proxy 51CrV4 6150
@proxy 55Cr3 5160

File: db/refs.txt
# Bibliography — IEEE style. key | citation | URL (blank if no free/official web page was located) | access note
# Order here = reference number shown in the tool and the PDF.
SAEJ404|SAE International, "Chemical Compositions of SAE Alloy Steels," SAE Standard J404, rev. Jan. 2009, doi: 10.4271/J404_200901.|https://saemobilus.sae.org/standards/j404_200901-chemical-compositions-sae-alloy-steels|Paywalled standard; link is the publisher's catalog page.
SAEJ403|SAE International, "Chemical Compositions of SAE Carbon Steels," SAE Standard J403.||Paywalled standard; no catalog link located during development.
ASTMA29|ASTM International, "Standard Specification for General Requirements for Steel Bars, Carbon and Alloy, Hot-Wrought," ASTM A29/A29M-26, doi: 10.1520/A0029_A0029M-26.|https://dx.doi.org/10.1520/A0029_A0029M-26|Paywalled standard; link is the DOI.
EN10083|CEN, "Steels for quenching and tempering — Part 3: Technical delivery conditions for alloy steels," EN 10083-3:2006 (superseded by EN ISO 683-2:2018).|https://www.dinmedia.de/en/standard/din-en-10083-3/94556365|Paywalled standard; link is the DIN Media catalog page.
EN10085|CEN, "Nitriding steels — Technical delivery conditions," EN 10085:2001.||Paywalled standard; 31CrMo12 limits cross-checked against [steeldata] and [mif31].
EUOTHER|CEN, EN 10084 (case-hardening), EN 10087 (free-cutting), EN 10089 (spring), EN 10250-3 (open-die forgings), EN 10025-2 (structural) and EN ISO 683-17 (bearing) steels.||Paywalled standards; no links.
BS970|BSI, "Specification for wrought steels for mechanical and allied engineering purposes," BS 970 (various parts).||Paywalled standard; 835M30 and 30NCD16 cross-checked against [acmat].
AIR9160|Bureau de Normalisation de l'Aéronautique et de l'Espace, AIR 9160 (French aerospace steels: 30NCD16, 35NCD16, 25CD4, 16NCD13, 32CDV13, 15CDV6).||No public copy; 30NCD16 limits cross-checked against [icast] and [acmat].
JISG4053|Japanese Standards Association, JIS G4051 (carbon steels for machine structural use) and JIS G4053 (low-alloyed steels for machine structural use); JIS G4805 (bearing steels).||Paywalled standards; no links.
GOST4543|Rosstandart, GOST 4543 (alloyed structural steels), GOST 1050 (carbon steels), GOST 801 (bearing steels), GOST 14959 (spring steels).||No links.
GB3077|Standardization Administration of China, GB/T 3077 (alloy structural steels).||No link.
ASTMPV|ASTM International, ASTM A36, A105, A182, A193, A516 and AMS/MIL aerospace steel specifications (AMS 6411, 6419, 6431, 6512, 6514, 6526, 6532, 6470, 6475; MIL-S-16216).||Paywalled standards; no links.
ASTMSS|ASTM International, ASTM A240, A276, A479, A743, A890 (stainless steels).||Paywalled standards; no links.
ASTMA564|ASTM International, "Standard Specification for Hot-Rolled and Cold-Finished Age-Hardening Stainless Steel Bars and Shapes," ASTM A564/A564M-25.|https://store.astm.org/a0564_a0564m-25.html|Paywalled standard; link is ASTM's store page.
gsa564|GS Alloy, "ASTM A564 Age-Hardening Stainless Steel Bars" (reproduces the A564 chemical-composition table).|https://gsalloy.com/?p=4331|Free web page (secondary source); accessed Nov. 2026.
ASTMTOOL|ASTM International, ASTM A681 (alloy tool steels), ASTM A600 (high-speed tool steels), ASTM A686 (carbon tool steels).||Paywalled standards; no links.
AATEAL|The Aluminum Association, "International Alloy Designations and Chemical Composition Limits for Wrought Aluminum and Wrought Aluminum Alloys" (Teal Sheets), Arlington, VA.|https://www.aluminum.org/sites/default/files/2021-11/TealSheet.pdf|Free PDF from the Aluminum Association.
AACAST|The Aluminum Association, "Designations and Chemical Composition Limits for Aluminum Alloys in the Form of Castings and Ingot" (Pink Sheets).||No free copy linked.
ASTMB348|ASTM International, "Standard Specification for Titanium and Titanium Alloy Bars and Billets," ASTM B348/B348M-25.|https://www.dinmedia.de/en/standard/astm-b-348-b-348m/397215418|Paywalled standard; link is the DIN Media catalog page. Non-B348 Ti alloys per AMS (4919, 4981, 4983/4984, 4914, 4972, 4926, 4957) and ASTM F136/F1295.
NICO|UNS designations with ASTM B-series and AMS specifications for nickel and cobalt alloys (e.g., ASTM B160/B164/B166/B446/B574/B335; AMS 5662/5663, 5706, 5712, 5536, 5537, 5608, 5844).||Paywalled standards; no links.
CDA|Copper Development Association / UNS (C10100–C95500) and corresponding ASTM B-series specifications.||No links.
MGZN|ASTM International, ASTM B90/B91/B93/B94/B107/B80 (magnesium alloys) and ASTM B86 (zinc die-casting alloys); AMS 4427 (WE43).||Paywalled standards; no links.
steeldata|steeldata.info, "1.8515 Steel (31CrMo12) — chemical composition," Steel Data tempering diagram demo, no. 1100.|https://steeldata.info/tempering/demo/data/1100.html|Free web page; accessed Nov. 2026.
mif31|MakeItFrom.com, "EN 1.8515 (31CrMo12) Nitriding Steel."|https://www.makeitfrom.com/material-properties/EN-1.8515-31CrMo12-Nitriding-Steel|Free web page; accessed Nov. 2026.
adgk3|Aubert & Duval, "GK3 — 31CrMo12" datasheet.|https://www.aubertduval.com/wp-content/uploads/2024/12/GK3_GB.pdf|Free PDF; accessed Nov. 2026.
adfdma|Aubert & Duval, "FDMA — 30NiCrMo16 (AIR 30 NCD 16) through-hardening steel."|https://www.aubertduval.com/en/products/fdma-through-hardening-steels/|Free web page; accessed Nov. 2026.
acmat|Aircraft Materials, "Non-Corrosion Resisting Steel 30NCD16 — Technical Data Sheet."|https://aircraftmaterials.com/data/alstst/30ncd16.html|Free web page; accessed Nov. 2026.
icast|ICAST Alloys, "AIR 30 NCD 16 — chemical composition."|https://www.icastllp.com/material_db_pdf/AIR%2030%20NCD%2016.pdf|Free PDF; accessed Nov. 2026.
ss30ncd|Steelestores, "UNI 30NiCrMo16-6 (UNI EN 10083-3) — chemical composition."|https://www.steelestores.com/grade/uni-30nicrmo16-6-uni-en-10083-3.html|Free web page; accessed Nov. 2026.
ss32crmo|Steelestores, "ONORM 32CrMo12 (ÖNORM EN 10250-3) — chemical composition."|https://www.steelestores.com/grade/onorm-32crmo12-.html|Free web page; accessed Nov. 2026.
emj|Earle M. Jorgensen Co., "Mechanical Properties and Hardenability," Section R (mass-effect data, 1/2-in. rounds).|https://www.emjmetals.com/pdf_indexer/pdfs/Mechanical_Properties_and_Hardenability.pdf|Free PDF; values transcribed Nov. 2026 (psi converted to MPa × 0.0068948).
mif4140|MakeItFrom.com, "Quenched and Tempered 4140 Cr-Mo Steel."|https://www.makeitfrom.com/material-properties/Quenched-and-Tempered-4140-Cr-Mo-Steel|Free web page; accessed Nov. 2026.
comp4340|Compraço, "SAE/AISI 4340 steel properties" (reproduces ASM typical Q&T data).|https://compraco.com.br/en/blogs/especificacoes-do-aco/propriedades-do-aco-sae-aisi-4340-tratamento-termico-equivalente-grafico-de-dureza-densidade-usinabilidade|Free web page (secondary source); accessed Nov. 2026.
anbao4130|Anbao Hydraulic, "Material properties & chemical composition of SAE 4130 chrome steel" (reproduces ASM typical WQ&T data).|https://anbaohydraulic.blogspot.com/2025/07/material-properties-chemical.html|Free web page (secondary source); accessed Nov. 2026.
asm1|ASM International, ASM Handbook, Vol. 1: Properties and Selection: Irons, Steels, and High-Performance Alloys. Materials Park, OH, USA, 1990, ISBN 978-0-87170-377-4.||Print/paywalled. Tempering-curve values marked "unverified" were compiled from recollection of this type of table and NOT checked against the book.
compiled|Developer-compiled typical values (Claude, Anthropic) based on general knowledge of Aluminum Association, AMS, ASTM and producer typical-property data.||Not traced to a specific document; treat as unverified screening data.
e140|ASTM International, "Standard Hardness Conversion Tables for Metals," ASTM E140-12b(2019)e1, Table 1 (non-austenitic steels, Rockwell C range); values as reproduced by Thread Check Inc.|https://www.threadcheck.com/astm-hardness-conversion-chart/technicalinfo/|Free reproduction of E140 Table 1; ASTM catalog: https://webstore.ansi.org/standards/astm/astme14012b
a255|ASTM International, "Standard Test Methods for Determining Hardenability of Steel," ASTM A255-20a, Section 10 (calculation of hardenability from chemical composition).|https://standards.iteh.ai/catalog/standards/astm/6e09912a-2776-4bdc-8c21-22893cd46a6a/astm-a255-20a|Paywalled standard; link is a catalog/preview page.
grossmann|M. A. Grossmann, "Hardenability calculated from chemical composition," Trans. AIME, vol. 150, pp. 227–259, 1942.||Historical paper; no free official link.
kemet|Kemet International, "Hardness Conversion Table: The Complete Guide to Rockwell, Brinell & Vickers" (tensile ≈ 3.45 × HB for carbon and low-alloy steels).|https://www.kemet.co.uk/blog/metallography/hardness-conversion-table|Free web page; accessed Nov. 2026.
ti_stock|Titanium Industries, "Alloy Steel Round Bar – 4130, 4140, and 4340 Stock."|https://titanium.com/?p=33534|Free web page; example of US distributor stock; accessed Nov. 2026.
costest|Developer estimate (Claude, Anthropic) of relative per-kg price of bar/plate stock, 4140 = 1.00.||Not derived from quotes; see the cost-index note. Replace with real quotes.

File: db/src_01_carbon.txt
# SAE/AISI carbon steels — SAE J403 (heat analysis). P/S per older J403 limits (lenient).
@family Carbon steel
@base Fe
@defaults P -.040; S -.050
1005|AISI 1005|SAE J403 · UNS G10050||US|Low-carbon sheet/wire|C -.06; Mn -.35
1006|AISI 1006|SAE J403 · UNS G10060||US|Low-carbon sheet/wire|C -.08; Mn .25-.40
1008|AISI 1008|SAE J403 · UNS G10080||US|Low-carbon sheet/wire|C -.10; Mn .30-.50
1010|AISI 1010|SAE J403 · UNS G10100||US|Low-carbon|C .08-.13; Mn .30-.60
1012|AISI 1012|SAE J403 · UNS G10120||US|Low-carbon|C .10-.15; Mn .30-.60
1015|AISI 1015|SAE J403 · UNS G10150||US|Low-carbon|C .13-.18; Mn .30-.60
1016|AISI 1016|SAE J403 · UNS G10160||US|Low-carbon|C .13-.18; Mn .60-.90
1017|AISI 1017|SAE J403 · UNS G10170||US|Low-carbon|C .15-.20; Mn .30-.60
1018|AISI 1018|SAE J403 · UNS G10180||US|Low-carbon, cold-finished bar|C .15-.20; Mn .60-.90
1019|AISI 1019|SAE J403 · UNS G10190||US|Low-carbon|C .15-.20; Mn .70-1.00
1020|AISI 1020|SAE J403 · UNS G10200||US|Low-carbon|C .18-.23; Mn .30-.60
1021|AISI 1021|SAE J403 · UNS G10210||US|Low-carbon|C .18-.23; Mn .60-.90
1022|AISI 1022|SAE J403 · UNS G10220||US|Low-carbon, fasteners|C .18-.23; Mn .70-1.00
1023|AISI 1023|SAE J403 · UNS G10230||US|Low-carbon|C .20-.25; Mn .30-.60
1025|AISI 1025|SAE J403 · UNS G10250||US|Low-carbon|C .22-.28; Mn .30-.60
1026|AISI 1026|SAE J403 · UNS G10260||US|Low-carbon|C .22-.28; Mn .60-.90
1029|AISI 1029|SAE J403 · UNS G10290||US|Medium-carbon|C .25-.31; Mn .60-.90
1030|AISI 1030|SAE J403 · UNS G10300||US|Medium-carbon|C .28-.34; Mn .60-.90
1035|AISI 1035|SAE J403 · UNS G10350||US|Medium-carbon|C .32-.38; Mn .60-.90
1038|AISI 1038|SAE J403 · UNS G10380||US|Medium-carbon, fasteners|C .35-.42; Mn .60-.90
1040|AISI 1040|SAE J403 · UNS G10400||US|Medium-carbon|C .37-.44; Mn .60-.90
1042|AISI 1042|SAE J403 · UNS G10420||US|Medium-carbon|C .40-.47; Mn .60-.90
1043|AISI 1043|SAE J403 · UNS G10430||US|Medium-carbon|C .40-.47; Mn .70-1.00
1044|AISI 1044|SAE J403 · UNS G10440||US|Medium-carbon|C .43-.50; Mn .30-.60
1045|AISI 1045|SAE J403 · UNS G10450|≈ C45, S45C|US|Medium-carbon shafts|C .43-.50; Mn .60-.90
1046|AISI 1046|SAE J403 · UNS G10460||US|Medium-carbon|C .43-.50; Mn .70-1.00
1049|AISI 1049|SAE J403 · UNS G10490||US|Medium-carbon|C .46-.53; Mn .60-.90
1050|AISI 1050|SAE J403 · UNS G10500||US|Medium-carbon|C .48-.55; Mn .60-.90
1053|AISI 1053|SAE J403 · UNS G10530||US|Medium-carbon|C .48-.55; Mn .70-1.00
1055|AISI 1055|SAE J403 · UNS G10550||US|Medium-carbon|C .50-.60; Mn .60-.90
1060|AISI 1060|SAE J403 · UNS G10600||US|High-carbon|C .55-.65; Mn .60-.90
1065|AISI 1065|SAE J403 · UNS G10650||US|High-carbon, springs|C .60-.70; Mn .60-.90
1070|AISI 1070|SAE J403 · UNS G10700||US|High-carbon|C .65-.75; Mn .60-.90
1074|AISI 1074|SAE J403 · UNS G10740||US|High-carbon spring strip|C .70-.80; Mn .50-.80
1075|AISI 1075|SAE J403 · UNS G10750||US|High-carbon|C .70-.80; Mn .40-.70
1078|AISI 1078|SAE J403 · UNS G10780||US|High-carbon|C .72-.85; Mn .30-.60
1080|AISI 1080|SAE J403 · UNS G10800||US|High-carbon|C .75-.88; Mn .60-.90
1084|AISI 1084|SAE J403 · UNS G10840||US|High-carbon, blades|C .80-.93; Mn .60-.90
1085|AISI 1085|SAE J403 · UNS G10850||US|High-carbon|C .80-.93; Mn .70-1.00
1086|AISI 1086|SAE J403 · UNS G10860||US|High-carbon|C .80-.93; Mn .30-.50
1090|AISI 1090|SAE J403 · UNS G10900||US|High-carbon|C .85-.98; Mn .60-.90
1095|AISI 1095|SAE J403 · UNS G10950||US|High-carbon springs, blades|C .90-1.03; Mn .30-.50
# resulfurized / rephosphorized
1117|AISI 1117|SAE J403 · UNS G11170||US|Free-machining carburizing|C .14-.20; Mn 1.00-1.30; S .08-.13
1118|AISI 1118|SAE J403 · UNS G11180||US|Free-machining|C .14-.20; Mn 1.30-1.60; S .08-.13
1137|AISI 1137|SAE J403 · UNS G11370||US|Free-machining|C .32-.39; Mn 1.35-1.65; S .08-.13
1141|AISI 1141|SAE J403 · UNS G11410||US|Free-machining|C .37-.45; Mn 1.35-1.65; S .08-.13
1144|AISI 1144|SAE J403 · UNS G11440|Stressproof-type|US|Free-machining shafts|C .40-.48; Mn 1.35-1.65; S .24-.33
1212|AISI 1212|SAE J403 · UNS G12120||US|Free-machining|C -.13; Mn .70-1.00; P .07-.12; S .16-.23
1213|AISI 1213|SAE J403 · UNS G12130||US|Free-machining|C -.13; Mn .70-1.00; P .07-.12; S .24-.33
1215|AISI 1215|SAE J403 · UNS G12150||US|Free-machining screw stock|C -.09; Mn .75-1.05; P .04-.09; S .26-.35
12L14|AISI 12L14|SAE J403 · UNS G12144||US|Leaded free-machining|C -.15; Mn .85-1.15; P .04-.09; S .26-.35; Pb .15-.35
# high-manganese carbon
1513|AISI 1513|SAE J403 · UNS G15130||US|C-Mn steel|C .10-.16; Mn 1.10-1.40
1518|AISI 1518|SAE J403 · UNS G15180||US|C-Mn steel|C .15-.21; Mn 1.10-1.40
1522|AISI 1522|SAE J403 · UNS G15220||US|C-Mn steel|C .18-.24; Mn 1.10-1.40
1524|AISI 1524|SAE J403 · UNS G15240||US|C-Mn steel|C .19-.25; Mn 1.35-1.65
1526|AISI 1526|SAE J403 · UNS G15260||US|C-Mn steel|C .22-.29; Mn 1.10-1.40
1527|AISI 1527|SAE J403 · UNS G15270||US|C-Mn steel|C .22-.29; Mn 1.20-1.50
1536|AISI 1536|SAE J403 · UNS G15360||US|C-Mn steel|C .30-.37; Mn 1.20-1.50
1541|AISI 1541|SAE J403 · UNS G15410||US|C-Mn steel, forgings|C .36-.44; Mn 1.35-1.65
1547|AISI 1547|SAE J403 · UNS G15470||US|C-Mn steel|C .43-.51; Mn 1.35-1.65
1548|AISI 1548|SAE J403 · UNS G15480||US|C-Mn steel|C .44-.52; Mn 1.10-1.40
1552|AISI 1552|SAE J403 · UNS G15520||US|C-Mn steel|C .47-.55; Mn 1.20-1.50
1566|AISI 1566|SAE J403 · UNS G15660||US|C-Mn steel|C .60-.71; Mn .85-1.15
10B21|AISI 10B21|SAE J403 · UNS G10211||US|Boron cold-heading|C .18-.23; Mn .70-1.00; B .0005-.003
15B41|AISI 15B41|SAE J403 · UNS G15411||US|Boron steel|C .36-.44; Mn 1.35-1.65; B .0005-.003
# structural / pressure (US)
A36|ASTM A36 (shapes)|ASTM A36||US|Structural shapes and plate|C -.26; P -.04; S -.05; Si -.40
A105|ASTM A105|ASTM A105||US|Carbon-steel piping forgings|C -.35; Mn .60-1.05; P -.035; S -.040; Si .10-.35; Cu -.40; Ni -.40; Cr -.30; Mo -.12; V -.08
A516-70|ASTM A516 Gr 70|ASTM A516||US|Pressure-vessel plate|C -.31; Mn .85-1.20; P -.025; S -.025; Si .13-.45
# EN non-alloy (EN 10083-2 / 10277)
@defaults Si -.40; P -.045; S -.045; Cr -.40; Mo -.10; Ni -.40
C15|C15 / C15E|EN 10084 · W.Nr. 1.0401/1.1141||Foreign (EU)|Case-hardening|C .12-.18; Mn .30-.60
C22|C22 / C22E|EN 10083-2 · W.Nr. 1.0402/1.1151||Foreign (EU)|General purpose|C .17-.24; Mn .40-.70
C35|C35 / C35E|EN 10083-2 · W.Nr. 1.0501/1.1181||Foreign (EU)|Q&T|C .32-.39; Mn .50-.80
C40|C40 / C40E|EN 10083-2 · W.Nr. 1.0511/1.1186||Foreign (EU)|Q&T|C .37-.44; Mn .50-.80
C45|C45 / C45E|EN 10083-2 · W.Nr. 1.0503/1.1191|≈ AISI 1045|Foreign (EU)|Q&T shafts|C .42-.50; Mn .50-.80
C50|C50 / C50E|EN 10083-2 · W.Nr. 1.0540/1.1206||Foreign (EU)|Q&T|C .47-.55; Mn .60-.90
C55|C55 / C55E|EN 10083-2 · W.Nr. 1.0535/1.1203||Foreign (EU)|Q&T|C .52-.60; Mn .60-.90
C60|C60 / C60E|EN 10083-2 · W.Nr. 1.0601/1.1221||Foreign (EU)|Q&T|C .57-.65; Mn .60-.90
11SMn30|11SMn30|EN 10087 · W.Nr. 1.0715|≈ 1215|Foreign (EU)|Free-machining|C -.14; Mn .90-1.30; Si -.05; P -.11; S .27-.33
11SMnPb30|11SMnPb30|EN 10087 · W.Nr. 1.0718|≈ 12L14|Foreign (EU)|Leaded free-machining|C -.14; Mn .90-1.30; Si -.05; P -.11; S .27-.33; Pb .20-.35
S355J2|S355J2|EN 10025-2 · W.Nr. 1.0577||Foreign (EU)|Structural|C -.22; Si -.55; Mn -1.60; P -.030; S -.030; Cu -.55
080M40|080M40 (EN8)|BS 970||Foreign (UK)|General engineering|C .36-.44; Si .10-.40; Mn .60-1.00; P -.050; S -.050
070M20|070M20 (EN3B)|BS 970||Foreign (UK)|Mild steel|C .16-.24; Mn .50-.90; P -.050; S -.050
# JIS
@defaults Si .15-.35; P -.030; S -.035; Cu -.30; Ni -.20; Cr -.20
S35C|S35C|JIS G4051||Foreign (JP)|Machine structural|C .32-.38; Mn .60-.90
S45C|S45C|JIS G4051|≈ 1045|Foreign (JP)|Machine structural|C .42-.48; Mn .60-.90
S50C|S50C|JIS G4051||Foreign (JP)|Machine structural|C .47-.53; Mn .60-.90
S55C|S55C|JIS G4051||Foreign (JP)|Machine structural|C .52-.58; Mn .60-.90
# GOST / GB
@defaults Si .17-.37; P -.035; S -.040; Cr -.25; Ni -.30; Cu -.30
GOST-20|Steel 20 (Сталь 20)|GOST 1050||Foreign (RU)|Structural|C .17-.24; Mn .35-.65
GOST-35|Steel 35 (Сталь 35)|GOST 1050||Foreign (RU)|Structural|C .32-.40; Mn .50-.80
GOST-45|Steel 45 (Сталь 45)|GOST 1050|≈ 1045 / GB 45|Foreign (RU/CN)|Structural|C .42-.50; Mn .50-.80
GOST-65G|65G (65Г)|GOST 14959||Foreign (RU)|Spring steel|C .62-.70; Mn .90-1.20

File: db/src_02_alloy_us.txt
# SAE/AISI alloy steels — SAE J404 / ASTM A29 (heat analysis)
@ref SAEJ404 ASTMA29
@ver std
@family Alloy steel
@base Fe
@defaults Si .15-.35; P -.035; S -.040
1330|AISI 1330|SAE J404 · UNS G13300||US|Mn steel|C .28-.33; Mn 1.60-1.90
1335|AISI 1335|SAE J404 · UNS G13350||US|Mn steel|C .33-.38; Mn 1.60-1.90
1340|AISI 1340|SAE J404 · UNS G13400||US|Mn steel|C .38-.43; Mn 1.60-1.90
1345|AISI 1345|SAE J404 · UNS G13450||US|Mn steel|C .43-.48; Mn 1.60-1.90
4023|AISI 4023|SAE J404 · UNS G40230||US|Mo carburizing|C .20-.25; Mn .70-.90; Mo .20-.30
4024|AISI 4024|SAE J404 · UNS G40240||US|Mo carburizing|C .20-.25; Mn .70-.90; Mo .20-.30; S .035-.050
4027|AISI 4027|SAE J404 · UNS G40270||US|Mo steel|C .25-.30; Mn .70-.90; Mo .20-.30
4037|AISI 4037|SAE J404 · UNS G40370||US|Mo steel|C .35-.40; Mn .70-.90; Mo .20-.30
4047|AISI 4047|SAE J404 · UNS G40470||US|Mo steel|C .45-.50; Mn .70-.90; Mo .20-.30
4118|AISI 4118|SAE J404 · UNS G41180||US|Cr-Mo carburizing|C .18-.23; Mn .70-.90; Cr .40-.60; Mo .08-.15
4120|AISI 4120|SAE J404 · UNS G41200||US|Cr-Mo carburizing|C .18-.23; Mn .90-1.20; Cr .40-.60; Mo .13-.20
4121|AISI 4121|SAE J404 · UNS G41210||US|Cr-Mo carburizing|C .18-.23; Mn .75-1.00; Cr .45-.65; Mo .20-.30
4130|AISI 4130|SAE J404 / ASTM A29 · UNS G41300|≈ 25CrMo4, SCM430, 25CD4|US|Q&T structural, aircraft tube|C .28-.33; Mn .40-.60; Cr .80-1.10; Mo .15-.25
4135|AISI 4135|SAE J404 · UNS G41350||US|Q&T|C .33-.38; Mn .70-.90; Cr .80-1.10; Mo .15-.25
4137|AISI 4137|SAE J404 · UNS G41370||US|Q&T|C .35-.40; Mn .70-.90; Cr .80-1.10; Mo .15-.25
4140|AISI 4140|SAE J404 / ASTM A29 · UNS G41400|≈ 42CrMo4, SCM440|US|Q&T general purpose|C .38-.43; Mn .75-1.00; Cr .80-1.10; Mo .15-.25
4142|AISI 4142|SAE J404 · UNS G41420||US|Q&T|C .40-.45; Mn .75-1.00; Cr .80-1.10; Mo .15-.25
4145|AISI 4145|SAE J404 · UNS G41450||US|Q&T|C .43-.48; Mn .75-1.00; Cr .80-1.10; Mo .15-.25
4147|AISI 4147|SAE J404 · UNS G41470||US|Q&T|C .45-.50; Mn .75-1.00; Cr .80-1.10; Mo .15-.25
4150|AISI 4150|SAE J404 · UNS G41500||US|Q&T|C .48-.53; Mn .75-1.00; Cr .80-1.10; Mo .15-.25
4161|AISI 4161|SAE J404 · UNS G41610||US|Spring/Q&T|C .56-.64; Mn .75-1.00; Cr .70-.90; Mo .25-.35
4320|AISI 4320|SAE J404 · UNS G43200||US|Ni-Cr-Mo carburizing|C .17-.22; Mn .45-.65; Ni 1.65-2.00; Cr .40-.60; Mo .20-.30
4340|AISI 4340|SAE J404 / ASTM A29 · UNS G43400|≈ 817M40/EN24 (approx.), SNCM439|US|High-strength Q&T|C .38-.43; Mn .60-.80; Ni 1.65-2.00; Cr .70-.90; Mo .20-.30
E4340|AISI E4340 (aircraft quality)|AMS 6414/6415 · UNS G43406||US|Aircraft-quality 4340|C .38-.43; Mn .65-.85; Ni 1.65-2.00; Cr .70-.90; Mo .20-.30; P -.025; S -.025
4419|AISI 4419|SAE J404 · UNS G44190||US|Mo carburizing|C .18-.23; Mn .45-.65; Mo .45-.60
4422|AISI 4422|SAE J404 · UNS G44220||US|Mo carburizing|C .20-.25; Mn .70-.90; Mo .35-.45
4427|AISI 4427|SAE J404 · UNS G44270||US|Mo steel|C .24-.29; Mn .70-.90; Mo .35-.45
4615|AISI 4615|SAE J404 · UNS G46150||US|Ni-Mo carburizing|C .13-.18; Mn .45-.65; Ni 1.65-2.00; Mo .20-.30
4620|AISI 4620|SAE J404 · UNS G46200||US|Ni-Mo carburizing|C .17-.22; Mn .45-.65; Ni 1.65-2.00; Mo .20-.30
4621|AISI 4621|SAE J404 · UNS G46210||US|Ni-Mo carburizing|C .18-.23; Mn .70-.90; Ni 1.65-2.00; Mo .20-.30
4626|AISI 4626|SAE J404 · UNS G46260||US|Ni-Mo|C .24-.29; Mn .45-.65; Ni .70-1.00; Mo .15-.25
4718|AISI 4718|SAE J404 · UNS G47180||US|Ni-Cr-Mo carburizing|C .16-.21; Mn .70-.90; Ni .90-1.20; Cr .35-.55; Mo .30-.40
4720|AISI 4720|SAE J404 · UNS G47200||US|Ni-Cr-Mo carburizing|C .17-.22; Mn .50-.70; Ni .90-1.20; Cr .35-.55; Mo .15-.25
4815|AISI 4815|SAE J404 · UNS G48150||US|3.5% Ni-Mo carburizing|C .13-.18; Mn .40-.60; Ni 3.25-3.75; Mo .20-.30
4817|AISI 4817|SAE J404 · UNS G48170||US|3.5% Ni-Mo carburizing|C .15-.20; Mn .40-.60; Ni 3.25-3.75; Mo .20-.30
4820|AISI 4820|SAE J404 · UNS G48200||US|3.5% Ni-Mo carburizing|C .18-.23; Mn .50-.70; Ni 3.25-3.75; Mo .20-.30
5015|AISI 5015|SAE J404 · UNS G50150||US|Cr steel|C .12-.17; Mn .30-.50; Cr .30-.50
5046|AISI 5046|SAE J404 · UNS G50460||US|Cr steel|C .43-.48; Mn .75-1.00; Cr .20-.35
5120|AISI 5120|SAE J404 · UNS G51200||US|Cr carburizing|C .17-.22; Mn .70-.90; Cr .70-.90
5130|AISI 5130|SAE J404 · UNS G51300||US|Cr steel|C .28-.33; Mn .70-.90; Cr .80-1.10
5132|AISI 5132|SAE J404 · UNS G51320||US|Cr steel|C .30-.35; Mn .60-.80; Cr .75-1.00
5135|AISI 5135|SAE J404 · UNS G51350||US|Cr steel|C .33-.38; Mn .60-.80; Cr .80-1.05
5140|AISI 5140|SAE J404 · UNS G51400|≈ 41Cr4, SCr440|US|Cr steel|C .38-.43; Mn .70-.90; Cr .70-.90
5145|AISI 5145|SAE J404 · UNS G51450||US|Cr steel|C .43-.48; Mn .70-.90; Cr .70-.90
5147|AISI 5147|SAE J404 · UNS G51470||US|Cr steel|C .46-.51; Mn .70-.95; Cr .85-1.15
5150|AISI 5150|SAE J404 · UNS G51500||US|Cr steel|C .48-.53; Mn .70-.90; Cr .70-.90
5155|AISI 5155|SAE J404 · UNS G51550||US|Cr spring steel|C .51-.59; Mn .70-.90; Cr .70-.90
5160|AISI 5160|SAE J404 · UNS G51600||US|Cr spring steel|C .56-.64; Mn .75-1.00; Cr .70-.90
50100|AISI 50100|SAE J404 · UNS G50986||US|Bearing steel|C .98-1.10; Mn .25-.45; Cr .40-.60; P -.025; S -.025
51100|AISI 51100|SAE J404 · UNS G51986||US|Bearing steel|C .98-1.10; Mn .25-.45; Cr .90-1.15; P -.025; S -.025
52100|AISI 52100|ASTM A295 · UNS G52986|≈ 100Cr6, SUJ2, GCr15, ShKh15|US|Bearing steel|C .98-1.10; Mn .25-.45; Cr 1.30-1.60; P -.025; S -.025
6118|AISI 6118|SAE J404 · UNS G61180||US|Cr-V carburizing|C .16-.21; Mn .50-.70; Cr .50-.70; V .10-.15
6150|AISI 6150|SAE J404 · UNS G61500|≈ 51CrV4|US|Cr-V springs|C .48-.53; Mn .70-.90; Cr .80-1.10; V .15-
8615|AISI 8615|SAE J404 · UNS G86150||US|Ni-Cr-Mo carburizing|C .13-.18; Mn .70-.90; Ni .40-.70; Cr .40-.60; Mo .15-.25
8617|AISI 8617|SAE J404 · UNS G86170||US|Ni-Cr-Mo carburizing|C .15-.20; Mn .70-.90; Ni .40-.70; Cr .40-.60; Mo .15-.25
8620|AISI 8620|SAE J404 · UNS G86200|≈ 20NiCrMo2-2, SNCM220|US|Ni-Cr-Mo carburizing gears|C .18-.23; Mn .70-.90; Ni .40-.70; Cr .40-.60; Mo .15-.25
8622|AISI 8622|SAE J404 · UNS G86220||US|Ni-Cr-Mo carburizing|C .20-.25; Mn .70-.90; Ni .40-.70; Cr .40-.60; Mo .15-.25
8625|AISI 8625|SAE J404 · UNS G86250||US|Ni-Cr-Mo|C .23-.28; Mn .70-.90; Ni .40-.70; Cr .40-.60; Mo .15-.25
8627|AISI 8627|SAE J404 · UNS G86270||US|Ni-Cr-Mo|C .25-.30; Mn .70-.90; Ni .40-.70; Cr .40-.60; Mo .15-.25
8630|AISI 8630|SAE J404 · UNS G86300||US|Ni-Cr-Mo Q&T|C .28-.33; Mn .70-.90; Ni .40-.70; Cr .40-.60; Mo .15-.25
8637|AISI 8637|SAE J404 · UNS G86370||US|Ni-Cr-Mo Q&T|C .35-.40; Mn .75-1.00; Ni .40-.70; Cr .40-.60; Mo .15-.25
8640|AISI 8640|SAE J404 · UNS G86400||US|Ni-Cr-Mo Q&T|C .38-.43; Mn .75-1.00; Ni .40-.70; Cr .40-.60; Mo .15-.25
8642|AISI 8642|SAE J404 · UNS G86420||US|Ni-Cr-Mo Q&T|C .40-.45; Mn .75-1.00; Ni .40-.70; Cr .40-.60; Mo .15-.25
8645|AISI 8645|SAE J404 · UNS G86450||US|Ni-Cr-Mo Q&T|C .43-.48; Mn .75-1.00; Ni .40-.70; Cr .40-.60; Mo .15-.25
8655|AISI 8655|SAE J404 · UNS G86550||US|Ni-Cr-Mo|C .51-.59; Mn .75-1.00; Ni .40-.70; Cr .40-.60; Mo .15-.25
8660|AISI 8660|SAE J404 · UNS G86600||US|Ni-Cr-Mo springs|C .56-.64; Mn .75-1.00; Ni .40-.70; Cr .40-.60; Mo .15-.25
8720|AISI 8720|SAE J404 · UNS G87200||US|Ni-Cr-Mo carburizing|C .18-.23; Mn .70-.90; Ni .40-.70; Cr .40-.60; Mo .20-.30
8740|AISI 8740|SAE J404 · UNS G87400||US|Ni-Cr-Mo Q&T, fasteners|C .38-.43; Mn .75-1.00; Ni .40-.70; Cr .40-.60; Mo .20-.30
8822|AISI 8822|SAE J404 · UNS G88220||US|Ni-Cr-Mo carburizing|C .20-.25; Mn .75-1.00; Ni .40-.70; Cr .40-.60; Mo .30-.40
9254|AISI 9254|SAE J404 · UNS G92540||US|Si-Cr springs|C .51-.59; Mn .60-.80; Si 1.20-1.60; Cr .60-.80
9255|AISI 9255|SAE J404 · UNS G92550||US|Si springs|C .51-.59; Mn .70-.95; Si 1.80-2.20
9260|AISI 9260|SAE J404 · UNS G92600||US|Si springs|C .56-.64; Mn .75-1.00; Si 1.80-2.20
9310|AISI 9310|AMS 6265 · UNS G93106||US|Aircraft carburized gears|C .08-.13; Mn .45-.65; Ni 3.00-3.50; Cr 1.00-1.40; Mo .08-.15; P -.025; S -.025
94B17|AISI 94B17|SAE J404 · UNS G94171||US|Boron carburizing|C .15-.20; Mn .75-1.00; Ni .30-.60; Cr .30-.50; Mo .08-.15; B .0005-.003
94B30|AISI 94B30|SAE J404 · UNS G94301||US|Boron Q&T|C .28-.33; Mn .75-1.00; Ni .30-.60; Cr .30-.50; Mo .08-.15; B .0005-.003
@ref ASTMPV
# aerospace / high-strength / special
@conf typical
4330V|4330V (4330 mod)|AMS 6411 (typical)||US|Oil-tool / aerospace|C .28-.33; Mn .75-1.00; Ni 1.65-2.00; Cr .75-1.00; Mo .35-.50; V .05-.10
@conf published
300M|300M (4340 mod)|AMS 6419 · UNS K44220||US|Landing gear|C .40-.45; Mn .65-.90; Si 1.45-1.80; Ni 1.65-2.00; Cr .70-.95; Mo .30-.45; V .05-.10; P -.010; S -.010
D6AC|D6AC|AMS 6431 · UNS K24728||US|Rocket cases, aircraft structure|C .42-.48; Mn .60-.90; Si .15-.30; Ni .40-.70; Cr .90-1.20; Mo .90-1.10; V .05-.10; P -.015; S -.015
HP9-4-30|HP 9-4-30|AMS 6526||US|High-toughness aerospace|C .29-.34; Mn .10-.35; Si -.20; Ni 7.0-8.0; Co 4.25-4.75; Cr .90-1.10; Mo .90-1.10; V .06-.12; P -.010; S -.010
AerMet100|AerMet 100|AMS 6532 · UNS K92580||US|Landing gear, armor|C .21-.25; Mn -.10; Si -.10; Ni 11.0-12.0; Co 13.0-14.0; Cr 2.90-3.30; Mo 1.10-1.30; P -.008; S -.005
HY80|HY-80|MIL-S-16216 · UNS K31820||US|Naval hull plate|C -.18; Mn .10-.40; Si .15-.38; Ni 2.00-3.25; Cr 1.00-1.80; Mo .20-.60; P -.025; S -.025
HY100|HY-100|MIL-S-16216 · UNS K32045||US|Naval hull plate|C -.20; Mn .10-.40; Si .15-.38; Ni 2.25-3.50; Cr 1.00-1.80; Mo .20-.60; P -.025; S -.025
Mar250|Maraging 250 (C-250)|AMS 6512 · UNS K92890||US|Ultra-high-strength|C -.03; Mn -.10; Si -.10; Ni 17.0-19.0; Co 7.0-8.5; Mo 4.6-5.2; Ti .30-.50; Al .05-.15; P -.010; S -.010
Mar300|Maraging 300 (C-300)|AMS 6514 · UNS K93120||US|Ultra-high-strength|C -.03; Mn -.10; Si -.10; Ni 18.0-19.0; Co 8.5-9.5; Mo 4.6-5.2; Ti .50-.80; Al .05-.15; P -.010; S -.010
Mar350|Maraging 350 (C-350)|AMS 6515 · UNS K93160||US|Ultra-high-strength|C -.03; Mn -.10; Si -.10; Ni 17.5-18.5; Co 11.5-12.5; Mo 4.6-5.2; Ti 1.30-1.60; Al .05-.15; P -.010; S -.010
N135M|Nitralloy 135M|AMS 6470 · UNS K24065||US|Nitriding steel|C .38-.43; Mn .50-.70; Cr 1.40-1.80; Mo .30-.40; Al .95-1.30; P -.025; S -.025
NitrN|Nitralloy N|AMS 6475||US|Nitriding steel|C .20-.27; Mn .40-.70; Ni 3.25-3.75; Cr 1.00-1.25; Mo .20-.30; Al 1.10-1.40; P -.025; S -.025
B7|ASTM A193 B7|ASTM A193 / A320 L7||US|High-temp / low-temp bolting (4140/4142 type)|C .37-.49; Mn .65-1.10; Cr .75-1.20; Mo .15-.25
B16|ASTM A193 B16|ASTM A193||US|High-temp bolting (Cr-Mo-V)|C .36-.47; Mn .45-.70; Cr .80-1.15; Mo .50-.65; V .25-.35; Al -.015
# Cr-Mo pressure / heat-resistant
@defaults P -.040; S -.040
F11|ASTM A182 F11 Cl.2|1¼Cr-½Mo||US|Pressure forgings|C .10-.20; Mn .30-.80; Si .50-1.00; Cr 1.00-1.50; Mo .44-.65
F12|ASTM A182 F12 Cl.2|1Cr-½Mo||US|Pressure forgings|C .10-.20; Mn .30-.80; Si .10-.60; Cr .80-1.25; Mo .44-.65
F21|ASTM A182 F21|3Cr-1Mo||US|Pressure forgings|C .05-.15; Mn .30-.60; Si -.50; Cr 2.70-3.30; Mo .80-1.06
F22|ASTM A182 F22|2¼Cr-1Mo||US|Pressure forgings|C .05-.15; Mn .30-.60; Si -.50; Cr 2.00-2.50; Mo .87-1.13
F5|ASTM A182 F5|5Cr-½Mo||US|Pressure forgings|C -.15; Mn .30-.60; Si -.50; Ni -.50; Cr 4.0-6.0; Mo .44-.65; P -.030; S -.030
F9|ASTM A182 F9|9Cr-1Mo||US|Pressure forgings|C -.15; Mn .30-.60; Si .50-1.00; Cr 8.0-10.0; Mo .90-1.10; P -.030; S -.030
F91|ASTM A182 F91|9Cr-1Mo-V||US|Power-plant forgings|C .08-.12; Mn .30-.60; Si .20-.50; Ni -.40; Cr 8.0-9.5; Mo .85-1.05; V .18-.25; Nb .06-.10; N .03-.07; Al -.02; P -.020; S -.010
